Repository: KarmaPoliceGitRepo/planets

# Literature Knowledge Base

A structured knowledge base distilled from the Google Drive folder **"0000 -03- LITERATURES"**
(645 files inventoried across 41 subject folders). Every entry is an original summary — no
copyrighted text is reproduced.

---

## What is here

| Artefact | Contents |
|---|---|
| `concepts/` | 203 canonical concept pages (one definition per term) |
| `notes/` | 671 document notes across 41 subject folders |
| `GLOSSARY.md` | Alphabetical index of every concept with its aliases |
| `INDEX.md` | Alphabetical index of every document note |
| `MANIFEST.md` | Per-folder coverage table (read / partial / skipped-duplicate / unreadable) |
| `_graphify/` | Durable knowledge digests by domain (ultrasonics, tribology, signal processing) |
| `_deep_read_queue.tsv` | Priority queue of documents awaiting deep-read upgrade |
| `_NOTE_TEMPLATE.md` | Canonical template for new document notes |
| `_DEEP_READ.md` | Step-by-step deep-read pipeline (PyMuPDF + figure vision) |

---

## How to navigate

**Finding a concept** — start at `GLOSSARY.md`. Each entry lists synonyms and links to the
single concept page in `concepts/`. Definitions live there; document notes reference the
concept rather than re-define it.

**Finding a document** — browse `INDEX.md` (documents sorted alphabetically, grouped by
folder) or open a subject folder directly under `notes/`. Subject folders map to the original
Drive sub-folders (e.g. `lubrication-film/`, `transducers-and-piezoelectricity/`,
`wear-measurement/`).

**Checking coverage** — `MANIFEST.md` shows the status of every Drive file:
`read` (324), `partial` (151), `skipped-duplicate` (88), `unreadable` (57), and smaller
counts for `collection`, `readable`, and un-processed items.

**Domain digests** — `_graphify/` holds three high-level synthesis files:
`ultrasonics-and-acoustics.md`, `tribology-manufacturing-instrumentation.md`, and
`methods-maths-signal-processing.md`. Read these for a fast orientation to a domain before
diving into individual notes.

---

## Core principles

**One canonical concept page.** If a term is used in many documents, it is defined once in
`concepts/<slug>.md`. Document notes list it under "Key concepts" and link to the concept
page instead of repeating the definition.

**Conflict resolution / quality hierarchy.** When sources disagree, the concept page notes
the conflict and favours peer-reviewed experimental papers over textbooks, and textbooks over
application notes or datasheets.

**No verbatim reproduction.** Every note is an original summary. Methods, equations, and
results are paraphrased or synthesised; long passages from source documents are never copied.

---

## Deep-read pipeline

Documents marked `partial` or `unreadable` in MANIFEST.md are queued for upgrade in
`_deep_read_queue.tsv` (priority-ordered, ultrasound/acoustics folders first).

The pipeline (`_DEEP_READ.md`) uses **PyMuPDF** for full text extraction page-by-page and
**figure vision** (render page to PNG → Read tool) for image-only or scanned PDFs. After a
deep read the note's Coverage field is updated to `full (deep read)` or
`visual read (scanned)`, folder sidecar TSVs are updated, and the queue row is marked `done`.

---

## How to extend

**Adding a note.** Copy `_NOTE_TEMPLATE.md`, fill in all fields, save to
`notes/<folder-slug>/<doc-slug>.md`. Update the folder's `_concepts.tsv` and `_manifest.tsv`
sidecars with any new concept rows and the file's new status.

**Adding a concept page.** Create `concepts/<slug>.md` using the pattern of existing pages
(title, aliases, definition, references). Add the entry to `GLOSSARY.md`.

**Regenerating indexes.** `GLOSSARY.md`, `INDEX.md`, and `MANIFEST.md` are generated by
script from the sidecars (`_concepts.tsv`, `_manifest.tsv`) in each folder and from the
concept pages. Re-run the generation script after bulk additions to keep them in sync.

**Updating domain digests.** After significant additions to a domain, update the relevant
file in `_graphify/` via `/graphify` to keep high-level knowledge current.

---

*645 files inventoried · 671 document notes · 203 concept pages · 41 subject folders*

File: learning/literatures/notes/effect-of-stress/ivanova-2017-steel-microstructure.md
# Effect of Microstructure on Rayleigh Wave Acoustoelastic Response in Steels

- **Source:** Ivanova 2017 steel deformation Rayleigh
- **Drive link:** https://drive.google.com/file/d/1mcNkWtj_t3zx2iw5PDEdeS_ItLSV8cLN/view
- **Type:** paper
- **Author/Year:** Ivanova et al., 2017
- **Coverage:** full

## Overview
Investigates the influence of microstructural state (grain size, phase) on the acoustoelastic response of Rayleigh (surface) waves in steel specimens subjected to uniaxial tension. Five microstructural groups are compared: initial (as-received), recrystallized, heated to 950°C, heated to 1100°C, and quenched (martensite). Examines how plastic strain reduces Rayleigh wave velocity and how the acoustoelastic constant K changes with microstructure.

## Unique contribution
Systematically separates the effects of grain size and phase (ferrite/pearlite vs. martensite) on the acoustoelastic response of surface waves. Shows that the acoustoelastic constant K decreases with grain coarsening (lower sensitivity), and that the martensitic group exhibits the largest variation in velocity under stress, making it both the most sensitive and most variable microstructural state.

## Key concepts
- Rayleigh / surface waves
- Microstructure (grain size, phase)
- Acoustoelastic constant K
- Plastic strain effects on wave velocity
- Martensite vs. ferrite-pearlite microstructures
- Heat treatment effects

## Methods / results / takeaways
- Five microstructural groups prepared by different heat treatments from the same steel base
- Rayleigh wave velocity V₀ ≈ 2900 m/s for mild steel in initial state
- Velocity decreases progressively with increasing plastic strain for all groups
- Acoustoelastic constant K (ΔV/V₀ per unit stress): decreases as grain size increases due to coarsening at 1100°C
- Martensite (quenched) group: largest spread of K values; highest sensitivity to stress but also highest variability between specimens
- Recrystallized group: most uniform K; recommended for stress measurement applications requiring repeatability
- Grain coarsening (950°C → 1100°C heating) reduces K by ~15–20%
- Implication: microstructural state must be known for quantitative acoustoelastic stress measurement; coarse-grained or mixed-phase steels introduce significant uncertainty

File: learning/literatures/notes/effect-of-stress/serdobolskaya-2002-torsional-hysteresis.md
# Acoustic Velocity Hysteresis Under Cyclic Torsional Loading

- **Source:** Serdobolskaya 2002 torsional hysteresis
- **Drive link:** https://drive.google.com/file/d/1SBY-B41CwuTyqIdlr59Ogf23lIEkPwe1/view
- **Type:** paper
- **Author/Year:** O. Yu. Serdobolskaya, 2002
- **Coverage:** full

## Overview
Investigates the hysteresis of acoustic wave velocity in duralumin and brass specimens subjected to cyclic torsional loading. Shows that the velocity-stress curve forms a "butterfly" hysteresis loop and that velocity decreases monotonically with cycle count in the plastic region. Applies the Preisach-Mayergoytz (P-M) statistical hysteron model to describe the acoustic hysteresis.

## Unique contribution
Applies the P-M (Preisach-Mayergoytz) model — originally developed for magnetic hysteresis — to acoustic velocity hysteresis under mechanical loading. Demonstrates that the "butterfly" shape of the acoustic hysteresis loop is characteristic and reproducible, and that velocity decreases monotonically (accumulates) with cycle count in the plastic regime, providing a potential fatigue indicator.

## Key concepts
- Acoustic velocity hysteresis
- Preisach-Mayergoytz (P-M) model
- Hysteron (hysteretic element)
- Cyclic torsional loading
- Duralumin (Al alloy)
- Brass
- Acoustic nonlinearity
- Fatigue indicator

## Methods / results / takeaways
- Materials: duralumin (D16T, Al-Cu-Mg alloy) and brass (L63, Cu-Zn)
- Torsional loading: sinusoidal torque cycles at controlled amplitude; acoustic pulses transmitted axially through specimen
- Velocity vs. torsional stress: characteristic "butterfly" hysteresis loop (velocity changes sign of slope at stress extremes)
- In plastic region (stress > yield): velocity baseline shifts downward with each cycle (irreversible component)
- Velocity decrease is approximately linear with cycle count N in the early cycles
- P-M model: hysteresis described by distribution of "hysteron" units on Preisach triangle; each hysteron switches between two states at defined up/down thresholds
- The P-M distribution for acoustic hysteresis has a form consistent with dislocation unpinning/repinning statistics
- Practical implication: monotonic velocity decrease could be used as a damage accumulation indicator for fatigue monitoring
- Limitation: velocity change is very small (~10⁻⁴ per cycle) requiring high-precision measurement (similar to sing-around or pulse superposition methods)
