Repository: KarmaPoliceGitRepo/planets

# Literature Knowledge Base

A structured knowledge base distilled from the Google Drive folder **"0000 -03- LITERATURES"**
(645 files inventoried across 41 subject folders). Every entry is an original summary — no
copyrighted text is reproduced.

---

## What is here

| Artefact | Contents |
|---|---|
| `concepts/` | 203 canonical concept pages (one definition per term) |
| `notes/` | 671 document notes across 41 subject folders |
| `GLOSSARY.md` | Alphabetical index of every concept with its aliases |
| `INDEX.md` | Alphabetical index of every document note |
| `MANIFEST.md` | Per-folder coverage table (read / partial / skipped-duplicate / unreadable) |
| `_graphify/` | Durable knowledge digests by domain (ultrasonics, tribology, signal processing) |
| `_deep_read_queue.tsv` | Priority queue of documents awaiting deep-read upgrade |
| `_NOTE_TEMPLATE.md` | Canonical template for new document notes |
| `_DEEP_READ.md` | Step-by-step deep-read pipeline (PyMuPDF + figure vision) |

---

## How to navigate

**Finding a concept** — start at `GLOSSARY.md`. Each entry lists synonyms and links to the
single concept page in `concepts/`. Definitions live there; document notes reference the
concept rather than re-define it.

**Finding a document** — browse `INDEX.md` (documents sorted alphabetically, grouped by
folder) or open a subject folder directly under `notes/`. Subject folders map to the original
Drive sub-folders (e.g. `lubrication-film/`, `transducers-and-piezoelectricity/`,
`wear-measurement/`).

**Checking coverage** — `MANIFEST.md` shows the status of every Drive file:
`read` (324), `partial` (151), `skipped-duplicate` (88), `unreadable` (57), and smaller
counts for `collection`, `readable`, and un-processed items.

**Domain digests** — `_graphify/` holds three high-level synthesis files:
`ultrasonics-and-acoustics.md`, `tribology-manufacturing-instrumentation.md`, and
`methods-maths-signal-processing.md`. Read these for a fast orientation to a domain before
diving into individual notes.

---

## Core principles

**One canonical concept page.** If a term is used in many documents, it is defined once in
`concepts/<slug>.md`. Document notes list it under "Key concepts" and link to the concept
page instead of repeating the definition.

**Conflict resolution / quality hierarchy.** When sources disagree, the concept page notes
the conflict and favours peer-reviewed experimental papers over textbooks, and textbooks over
application notes or datasheets.

**No verbatim reproduction.** Every note is an original summary. Methods, equations, and
results are paraphrased or synthesised; long passages from source documents are never copied.

---

## Deep-read pipeline

Documents marked `partial` or `unreadable` in MANIFEST.md are queued for upgrade in
`_deep_read_queue.tsv` (priority-ordered, ultrasound/acoustics folders first).

The pipeline (`_DEEP_READ.md`) uses **PyMuPDF** for full text extraction page-by-page and
**figure vision** (render page to PNG → Read tool) for image-only or scanned PDFs. After a
deep read the note's Coverage field is updated to `full (deep read)` or
`visual read (scanned)`, folder sidecar TSVs are updated, and the queue row is marked `done`.

---

## How to extend

**Adding a note.** Copy `_NOTE_TEMPLATE.md`, fill in all fields, save to
`notes/<folder-slug>/<doc-slug>.md`. Update the folder's `_concepts.tsv` and `_manifest.tsv`
sidecars with any new concept rows and the file's new status.

**Adding a concept page.** Create `concepts/<slug>.md` using the pattern of existing pages
(title, aliases, definition, references). Add the entry to `GLOSSARY.md`.

**Regenerating indexes.** `GLOSSARY.md`, `INDEX.md`, and `MANIFEST.md` are generated by
script from the sidecars (`_concepts.tsv`, `_manifest.tsv`) in each folder and from the
concept pages. Re-run the generation script after bulk additions to keep them in sync.

**Updating domain digests.** After significant additions to a domain, update the relevant
file in `_graphify/` via `/graphify` to keep high-level knowledge current.

---

*645 files inventoried · 671 document notes · 203 concept pages · 41 subject folders*

File: learning/literatures/notes/personal-communications/piezo-material-properties-literature-review.md
# Piezoceramics Study — Material Properties Literature Review

- **Source:** piezo material properties literature review.docx
- **Drive link:** https://drive.google.com/file/d/1bpuZLgkiuWphm4lOgFv4qDSG9HfYH7e8/view?usp=drivesdk
- **Type:** notes
- **Author/Year:** Unknown (University of Sheffield research group, ~2017)
- **Coverage:** full

## Overview
A structured reference document covering piezoceramic terminology, material classifications, and thermal stability data from three commercial suppliers: Physik Instrumente (PI), Meggitt (Ferroperm), and Del Piezo. The focus is selecting appropriate piezoceramic materials for ultrasonic transducers operating at elevated temperatures, particularly for engine and industrial measurement applications.

## Unique contribution
Aggregates comparative specifications (Curie temperature, working temperature, dielectric constant, piezoelectric charge coefficient, coupling factor, quality factor) from three manufacturers into one reference, enabling side-by-side selection for the STAMINA/journal-bearing sensing application. Highlights lead-free BNT-based alternatives to conventional PZT.

## Key concepts
- Piezoelectric effect, poling, polarization axis (direction 3)
- Piezoelectric charge/strain coefficient d_ij (e.g., d33)
- Relative permittivity ε (free vs. clamped)
- Elastic compliance s_ij; Young's modulus
- Frequency coefficient N_i (describes geometry-resonance relationship)
- Mechanical quality factor Q_m
- Soft PZT vs. hard PZT
- Lead Zirconate Titanate (PZT); BNT-based lead-free ceramics
- Curie temperature; recommended operating temperature
- Dielectric constant vs. temperature curves
- Ultrasonic transducer applications: actuators, NDT, sonar, medical

## Methods / results / takeaways
- **Soft PZT** (e.g., PI PIC151, PIC155): high d33 and coupling factor, but limited high-temperature performance. Suitable for low-power sensors and actuators.
- **Hard PZT** (e.g., PI PIC181, PIC300; Del Piezo DL-40 to DL-48): lower d33 but high Q_m and stable at high mechanical/electrical stress. Preferred for high-power resonant ultrasonic transmitters (cleaning, welding, bearing sensing). PIC300 rated up to 250 °C (briefly 300 °C).
- **Lead Metaniobate** (Del Piezo DL-31 to DL-33): low Q_m, low dielectric constant, high Curie point — useful for high-temperature, high-frequency NDT.
- **BNT-based lead-free (PI):** Curie ~200 °C, properties below standard PZT, but compliant with EU RoHS exemptions being reviewed.
- **Thermal stability key finding:** Dielectric constant and piezoelectric coefficient both degrade as temperature approaches Curie temperature. Recommended working temperature is typically 50% of Curie temperature.
- **Selection guidance for engine bearings:** PIC255 (working up to 175 °C) and PIC300 (up to 200 °C) are recommended for elevated-temperature in-situ measurements. Del Piezo BiT DL-10 (Curie 650 °C) suitable for very high-temperature sensor applications.
