Repository: KarmaPoliceGitRepo/planets

# Literature Knowledge Base

A structured knowledge base distilled from the Google Drive folder **"0000 -03- LITERATURES"**
(645 files inventoried across 41 subject folders). Every entry is an original summary — no
copyrighted text is reproduced.

---

## What is here

| Artefact | Contents |
|---|---|
| `concepts/` | 203 canonical concept pages (one definition per term) |
| `notes/` | 671 document notes across 41 subject folders |
| `GLOSSARY.md` | Alphabetical index of every concept with its aliases |
| `INDEX.md` | Alphabetical index of every document note |
| `MANIFEST.md` | Per-folder coverage table (read / partial / skipped-duplicate / unreadable) |
| `_graphify/` | Durable knowledge digests by domain (ultrasonics, tribology, signal processing) |
| `_deep_read_queue.tsv` | Priority queue of documents awaiting deep-read upgrade |
| `_NOTE_TEMPLATE.md` | Canonical template for new document notes |
| `_DEEP_READ.md` | Step-by-step deep-read pipeline (PyMuPDF + figure vision) |

---

## How to navigate

**Finding a concept** — start at `GLOSSARY.md`. Each entry lists synonyms and links to the
single concept page in `concepts/`. Definitions live there; document notes reference the
concept rather than re-define it.

**Finding a document** — browse `INDEX.md` (documents sorted alphabetically, grouped by
folder) or open a subject folder directly under `notes/`. Subject folders map to the original
Drive sub-folders (e.g. `lubrication-film/`, `transducers-and-piezoelectricity/`,
`wear-measurement/`).

**Checking coverage** — `MANIFEST.md` shows the status of every Drive file:
`read` (324), `partial` (151), `skipped-duplicate` (88), `unreadable` (57), and smaller
counts for `collection`, `readable`, and un-processed items.

**Domain digests** — `_graphify/` holds three high-level synthesis files:
`ultrasonics-and-acoustics.md`, `tribology-manufacturing-instrumentation.md`, and
`methods-maths-signal-processing.md`. Read these for a fast orientation to a domain before
diving into individual notes.

---

## Core principles

**One canonical concept page.** If a term is used in many documents, it is defined once in
`concepts/<slug>.md`. Document notes list it under "Key concepts" and link to the concept
page instead of repeating the definition.

**Conflict resolution / quality hierarchy.** When sources disagree, the concept page notes
the conflict and favours peer-reviewed experimental papers over textbooks, and textbooks over
application notes or datasheets.

**No verbatim reproduction.** Every note is an original summary. Methods, equations, and
results are paraphrased or synthesised; long passages from source documents are never copied.

---

## Deep-read pipeline

Documents marked `partial` or `unreadable` in MANIFEST.md are queued for upgrade in
`_deep_read_queue.tsv` (priority-ordered, ultrasound/acoustics folders first).

The pipeline (`_DEEP_READ.md`) uses **PyMuPDF** for full text extraction page-by-page and
**figure vision** (render page to PNG → Read tool) for image-only or scanned PDFs. After a
deep read the note's Coverage field is updated to `full (deep read)` or
`visual read (scanned)`, folder sidecar TSVs are updated, and the queue row is marked `done`.

---

## How to extend

**Adding a note.** Copy `_NOTE_TEMPLATE.md`, fill in all fields, save to
`notes/<folder-slug>/<doc-slug>.md`. Update the folder's `_concepts.tsv` and `_manifest.tsv`
sidecars with any new concept rows and the file's new status.

**Adding a concept page.** Create `concepts/<slug>.md` using the pattern of existing pages
(title, aliases, definition, references). Add the entry to `GLOSSARY.md`.

**Regenerating indexes.** `GLOSSARY.md`, `INDEX.md`, and `MANIFEST.md` are generated by
script from the sidecars (`_concepts.tsv`, `_manifest.tsv`) in each folder and from the
concept pages. Re-run the generation script after bulk additions to keep them in sync.

**Updating domain digests.** After significant additions to a domain, update the relevant
file in `_graphify/` via `/graphify` to keep high-level knowledge current.

---

*645 files inventoried · 671 document notes · 203 concept pages · 41 subject folders*

File: learning/literatures/notes/transducers-and-piezoelectricity/anson-ultrasonic-velocity-suspensions-1993.md
# Ultrasonic Velocity in Suspensions of Solids in Solids

- **Source:** 1993 - Ultrasonic velocity in suspensions of solids in solids-a comparison of theory and experiment - L W Anson.pdf
- **Drive link:** https://drive.google.com/file/d/1PWfQDj5B7-KQYDt6vsfwhVfGM4Ul3AqS/view
- **Type:** paper
- **Author/Year:** Anson, Chivers / 1993
- **Coverage:** full

## Overview
Compares twelve theoretical models for ultrasonic velocity in solid-in-solid particulate composites against experimental data from the literature. Models include multiple scattering, self-consistent, and incremental approaches. No single model works best in all cases, but self-consistent and incremental Foldy models perform best across the broadest range of systems.

## Unique contribution
Provides a systematic benchmark of twelve theoretical models against a wide range of solid-solid composite systems (iron/PMMA, CaCO3/polypropylene, W/gold, W/vinyl, hydroxyapatite/HDPE, etc.). Identifies models that fail to predict the velocity minimum and models suitable for high concentration.

## Key concepts
- Solid-solid composite ultrasonic velocity
- Multiple scattering models (Foldy, Waterman-Truell, Lloyd-Berry)
- Self-consistent models (Budiansky, Hill, Berryman, Sabina-Willis)
- Incremental (differential) approach
- Kuster-Toksoz model
- Hashin-Shtrikman bounds
- Particle volume fraction
- Scattering amplitudes
- Particulate composite acoustics
- Long-wavelength limit

## Methods / results / takeaways
- Twelve theoretical models tested on 15+ experimental datasets (longitudinal and shear velocities vs. volume fraction)
- Key finding: Foldy self-consistent model performs poorly and should be discarded
- Models failing at high concentration (>20%): simple Foldy (eq. 1), Devaney-Levine, Willis-Acton, Kuster-Toksoz group at high fraction
- Models valid for wide range: self-consistent (Sabina-Willis), incremental Foldy, Kerr model (dynamic Kuster-Toksoz)
- Critical test: velocity minimum at intermediate concentration for iron-in-PMMA — only 4 models reproduce this
- Self-consistent Foldy fails to converge when shear moduli of components are equal
- Dynamic models (Waterman-Truell, Kerr) needed for ka > 0.1; static models unreliable above this
- Segregated network composites (non-random distribution) not predicted by any model — require separate approach
- Conclusion: no universal model; for practical transducer backing and composite design, incremental or Kerr-model preferred

File: learning/literatures/notes/transducers-and-piezoelectricity/arm-lambert-electro-optical-delay-line-1962.md
# Electro-Optical Transfer Characteristics of Liquid Delay-Line Light Modulators

- **Source:** Arm 1962 electro-optical delay line
- **Drive link:** https://drive.google.com/file/d/1Rbu2lVvGzCarjmVrsxjMJg4FCL9k8cSb/view
- **Type:** paper (conference)
- **Author/Year:** Moses Arm, Louis B. Lambert, Barbara Silverberg / 1962
- **Coverage:** full

## Overview
Analyses the frequency response, insertion loss, and phase characteristics of broad-band acoustic transducers used in liquid ultrasonic delay lines for spatial light modulation (Debye-Sears effect). Compares two bandwidth extension techniques — heavy backing and quarter-wave matching — using Mason's equivalent circuit. Provides theoretical predictions and experimental validation at 20 MHz with x-cut quartz transducers backed by tungsten-epoxy mixtures or matched with aluminium-epoxy sections.

## Unique contribution
Derives the complete Mason equivalent circuit for a piezoelectric crystal loaded on both faces (delay medium and backing), including phase response and group delay. Demonstrates that a quarter-wave matching section at Z₀=√(Z_x·Z_q) achieves 50% bandwidth with near-zero insertion loss, compared to >100% bandwidth (mercury backing) but 22 dB insertion loss for backed transducers. Also shows that optical measurement of first-order Debye-Sears fringe intensity directly yields the transducer frequency response.

## Key concepts
- Debye-Sears effect for spatial light modulation
- Mason equivalent circuit for backed transducer
- Quarter-wave matching section at Z₀ = √(Z_crystal · Z_medium)
- Insertion loss vs bandwidth trade-off (backed vs matched transducer)
- Phase response and group delay of transducer systems
- Tungsten-epoxy backing composite (87% W / 13% epoxy)
- Aluminium-epoxy matching section (62% Al / 38% Araldite 502)
- Maximally flat response condition k = Z₀/√(Z_x·Z_q) = 0.316

## Methods / results / takeaways
- Frequency response measured via Debye-Sears optical fringe intensity (coherent optical system) at 20 MHz
- Backed transducer theory: fractional bandwidth scales with backing impedance Zb; mercury backing → 135% BW, 22 dB insertion loss; 87% W / 13% epoxy → 70% BW, 19 dB insertion loss
- Matched transducer (quarter-wave): maximally flat at k=0.316 → 50% fractional bandwidth, near-zero insertion loss; relative power gain 6.65 dB vs backed
- Phase response of matched transducer: linear within passband; delay distortion within band 0.03 μs at 20 MHz
- Matching section material: 62% Al + 38% Araldite 502 epoxy → Z≈4.75 MRayl; microtome cutting to within 1% of λ/4 thickness
- Thickness error effect on frequency response: curves plotted for ±δ% from nominal quarter-wave thickness
- Key result: matched transducer offers 6.65 dB power advantage and 16.6 dB voltage advantage over equivalent-bandwidth backed transducer

File: learning/literatures/notes/transducers-and-piezoelectricity/bae-pvdf-tfe-water-absorption-2014.md
# Effect of Water Absorption on the Mechanical Properties of P(VDF-TrFE) Copolymer Films

- **Source:** Bae PVDF TrFE water absorption 2014
- **Drive link:** https://drive.google.com/file/d/12_v0UjhAlciU8qdsBbGbaHgOr26ZrGpl/view
- **Type:** paper (Polymer Engineering & Science 54, 2654–2659, 2014)
- **Author/Year:** K. Bae, S.-H. Moon, K.-Y. Suh, J.-H. Lee, S. Cho / 2014
- **Coverage:** full

## Overview
Investigates the effect of water absorption on mechanical properties of P(VDF-TrFE) 75/25 mol% films (120 μm thick) submerged in water at 30°C for up to 4 weeks. Measures tensile properties (Young's modulus, tensile strength, elongation-to-break), water content by mass, XRD d-spacing, and creep compliance. Finds that water absorption is moderate (≈5 wt% after 4 weeks), fully reversible upon annealing at 50°C, and unexpectedly stiffens the film — contrary to the behavior of most polymers.

## Unique contribution
Demonstrates that water absorption in P(VDF-TrFE) increases Young's modulus (+9.33%), tensile strength (+36.66%), and strain-to-break (+66.23%) simultaneously — a stiffening effect unusual among polymers. Explains this through hydrogen bonding between absorbed water molecules and the polymer chain, which restricts chain mobility. Shows creep rate decreases with water uptake (anti-plasticizing behavior). Provides XRD evidence: d₁₁₀ spacing increases from 4.46 Å (dry) to 4.51 Å after 4 weeks, indicating water intercalation in crystalline interstitial sites.

## Key concepts
- P(VDF-TrFE) 75/25 mol%: semicrystalline ferroelectric copolymer; films cast from DMF solution
- Water absorption: ≈5 wt% after 4 weeks at 30°C; absorption rate follows Fickian diffusion
- Reversibility: annealing at 50°C fully restores original (dry) properties; confirmed by mass recovery
- Young's modulus: 1.05 GPa (dry) → 1.148 GPa (4 weeks wet) = +9.33% increase
- Tensile strength: 14.53 MPa (dry) → 19.85 MPa (4 weeks) = +36.66% increase
- Strain-to-break: 19.3% (dry) → 32.1% (4 weeks) = +66.23% increase
- XRD: d₁₁₀ spacing increases 4.46 → 4.51 Å; indicates water in crystalline interstitial sites
- Creep: compliance decreases with immersion time (F-H bonding restricts chain mobility → anti-plasticizing)
- Mechanism: H-F hydrogen bonds between water and PVDF fluorine atoms restrict chain mobility at inter-lamellar regions

## Methods / results / takeaways
- Films: P(VDF-TrFE) 75/25 mol%, 120 μm thick, corona-poled
- Immersion: distilled water, 30°C, up to 4 weeks (168 h); mass weighed periodically
- Tensile tests: Instron at 10 mm/min crosshead speed; five specimens per condition
- XRD: CuKα radiation; (110)/(200) reflections tracked for d-spacing changes
- Creep: constant stress applied; creep compliance J(t) measured vs time
- Saturation water content: ≈5 wt% at 4 weeks; no further increase after 3 weeks
- Drying recovery: 24h at 50°C fully restores original mass, modulus, and XRD pattern
- Application: design of P(VDF-TrFE) sensors/transducers in humid/wet environments; confirms material is robust to incidental water exposure but properties change during immersion

File: learning/literatures/notes/transducers-and-piezoelectricity/bae-pvdf-tre-water-absorption-2014.md
# Effect of Water Absorption on P(VDF-TrFE) Mechanical Properties

- **Source:** Bae 2014 - water absorption P(VDF-TrFE).pdf
- **Drive link:** https://drive.google.com/file/d/12_v0UjhAlciU8qdsBbGbaHgOr26ZrGpl/view
- **Type:** paper
- **Author/Year:** Bae et al. / 2014
- **Coverage:** full

## Overview
Investigates how water absorption affects the mechanical properties of P(VDF-TrFE) copolymer films. Water molecules intercalate into the polymer crystal structure, producing significant changes in Young's modulus, tensile strength, and elongation at break.

## Unique contribution
Quantifies the mechanical property changes in P(VDF-TrFE) due to water exposure and demonstrates that these changes are reversible upon drying. Provides data relevant to transducer longevity and calibration stability when deployed in humid or aqueous environments.

## Key concepts
- P(VDF-TrFE) copolymer
- Water absorption
- Young's modulus
- Tensile strength
- Elongation at break
- Reversible intercalation
- Polymer crystalline structure
- Piezoelectric film durability
- Mechanical property changes

## Methods / results / takeaways
- P(VDF-TrFE) films immersed in water for varying durations; mass uptake measured gravimetrically
- Young's modulus increases by ~9% after full water saturation (stiffer film)
- Tensile strength increases by ~37% in saturated condition
- Elongation at break increases by ~66% (more ductile)
- Water molecules intercalate into amorphous regions and between crystalline lamellae without disrupting β-phase crystallinity
- Changes are reversible: properties return to baseline values after drying at room temperature
- Piezoelectric d33 and kt coefficients not significantly degraded by water absorption at room temperature
- Practical implication: P(VDF-TrFE) transducers used in humid or liquid environments should be characterised wet; re-calibration after drying may be needed

File: learning/literatures/notes/transducers-and-piezoelectricity/bainton-broadband-pvdf-probe-1981.md
# Broadband Piezoelectric Transducer Using PVDF

- **Source:** Bainton 1981 - broadband pvdf probe.pdf
- **Drive link:** https://drive.google.com/file/d/1RNU7AE-pXfQ6OxsqieQ2TuXkfjoHwq_x/view
- **Type:** paper
- **Author/Year:** Bainton, Hillier, Silk / 1981
- **Coverage:** full

## Overview
Applies KLM equivalent circuit modelling to the design of a broadband PVDF ultrasonic probe intended for NDE applications. The probe uses a Perspex backing and polystyrene shoe (matching layer) to optimize frequency response over 2–15 MHz.

## Unique contribution
One of the earlier systematic applications of the KLM model to PVDF (rather than PZT) probe design. Demonstrates that the low acoustic impedance of PVDF (~2.88 kgm⁻²s⁻¹ × 10⁶) and low Q allow very broad bandwidth without complex matching, at the cost of ~15 dB lower sensitivity than PZT.

## Key concepts
- PVDF broadband probe
- KLM equivalent circuit
- Perspex backing
- Polystyrene matching layer (shoe)
- Acoustic impedance of PVDF
- Bandwidth vs. sensitivity trade-off
- NDE transducer design
- Thickness-mode piezoelectric

## Methods / results / takeaways
- PVDF acoustic impedance ZA = 2.88 × 10⁶ kgm⁻²s⁻¹ (2.88 MRayl); close to water/tissue, far below PZT (~30 MRayl)
- KLM model used to predict frequency response for different backing and front-face loading conditions
- Perspex (acrylic) backing with ZA ~3.2 MRayl provides reasonable damping without severe sensitivity loss
- Polystyrene shoe (ZA ~2.5 MRayl) used as front matching layer for water/tissue coupling
- Measured bandwidth 2–15 MHz (-6 dB) — approximately octave bandwidth from a simple geometry
- Sensitivity ~15 dB lower than equivalent PZT probe; acceptable for pulse-echo NDE where dynamic range is sufficient
- PVDF probe particularly useful for wideband spectral analysis of flaws and material characterisation
- Confirms KLM model predictions match measured responses well for PVDF

File: learning/literatures/notes/transducers-and-piezoelectricity/biot-porous-solid-high-frequency-1956.md
# Theory of Propagation of Elastic Waves in a Fluid-Saturated Porous Solid. II. Higher Frequency Range

- **Source:** Biot porous solid high frequency 1956
- **Drive link:** https://drive.google.com/file/d/1B3iDScuzPRr2oWcIR8lnvL1DD7Mv3NKz/view
- **Type:** paper (Journal of the Acoustical Society of America 28(2), 179–191, 1956)
- **Author/Year:** M. A. Biot / 1956
- **Coverage:** full

## Overview
Extension of Biot (1956a) to the full frequency range. Derives the complex viscosity correction factor F(K) for Poiseuille friction breakdown at high frequency, treating two pore geometries: two-dimensional slits (Kelvin functions) and circular ducts (Bessel functions). Introduces a "structural factor" β that combines pore sinuosity and shape effects. Replaces the static viscosity coefficient b with bF(K) in the propagation equations. Plots group velocity, phase velocity, and attenuation per cycle for rotational and two dilatational waves vs f/fc for six parameter cases.

## Unique contribution
Provides the first rigorous treatment of the frequency-dependent friction factor in porous media (the high-frequency boundary layer correction). Demonstrates that for both slit-like and circular pores, the correction functions have the same shape — only the frequency scale changes — justifying a universal correction F(K) with a single structural factor β. Shows that attenuation per unit distance increases as √f at high frequency (compared to f² at low frequency). Provides asymptotic formulas and group velocity curves.

## Key concepts
- Frequency correction function F(K): replaces static viscosity b with bF(K); K = a√(ω/ν)
- F(K→0) = 1 (Poiseuille limit); F(K→∞) ∝ (1+i)/√2 × K (boundary layer regime)
- Pore geometry: slit-like (uses Kelvin functions F₁(K₁)); circular (uses Bessel/Kelvin F(K))
- Structural factor β: accounts for sinuosity and pore shape; β = √8 chosen as representative average
- Two extreme cases: circular pores β = (8γ)^½; slit-like pores β = (16/3)^½
- At high frequency: friction ∝ √f, 45° phase shift between force and velocity (boundary layer)
- All three wave types: attenuation per cycle has maximum near f/fc; vanishes as 1/√f at high f

## Methods / results / takeaways
- Slit geometry: Kirchhoff oscillatory friction; result: F₁(K₁) = (i^½K₁/3)tanh(i^½K₁)/(1 − tanh correction)
- Circular duct: Bessel differential equation; result: T(K) = Kelvin function ratio
- Structural factor β links pore size a to characteristic frequency fc via β² = a²fc × 2π × ρ₂/b
- Phase velocity of rotational wave: increases from V_T = (N/p)^½ to higher asymptote; dispersion peaks near fc
- Group velocity of dilatational first kind: non-monotonic, with a peak near f/fc ≈ 1–2
- Application: extension of Biot theory to ultrasonic NDE frequencies in water-saturated rock, sintered ceramics

File: learning/literatures/notes/transducers-and-piezoelectricity/biot-porous-solid-low-frequency-1956.md
# Theory of Propagation of Elastic Waves in a Fluid-Saturated Porous Solid. I. Low-Frequency Range

- **Source:** Biot porous solid low frequency 1956
- **Drive link:** https://drive.google.com/file/d/1V9EFDkG4zViyxm-YmaUFycbN2dVTzsFi/view
- **Type:** paper (Journal of the Acoustical Society of America 28(2), 168–178, 1956)
- **Author/Year:** M. A. Biot / 1956
- **Coverage:** full

## Overview
Foundational theory (Part I) for elastic wave propagation in a fluid-saturated porous solid in the low-frequency range (Poiseuille flow assumption valid). Derives the stress-strain relations for a porous aggregate with four elastic constants (A, N, Q, R corresponding to Lamé moduli plus fluid-solid coupling), and dynamic equations with three mass density parameters (p₁₁, p₂₂, p₁₂). Identifies three body waves: one rotational and two dilatational (first and second kind). Plots phase velocity and attenuation vs frequency ratio f/fc for six representative cases.

## Unique contribution
First complete theoretical framework for acoustic wave propagation in fluid-saturated porous materials, derived from variational principles and Lagrangian dynamics. Establishes that there must be two dilatational waves (first kind: fast, fluid-solid nearly in phase; second kind: slow, high attenuation, diffusion-like). Introduces characteristic frequency fc = b/(2πp₂) and nondimensional parameter f/fc. Provides explicit formulas for phase velocity and attenuation of all three wave types. Defines "dynamic compatibility" condition under which the slow wave nearly vanishes.

## Key concepts
- Four elastic constants (isotropic porous solid): N (shear), A (dilation coupling), Q (fluid-solid coupling), R (fluid bulk modulus contribution)
- Three mass density parameters: p₁₁ (solid effective mass), p₂₂ (fluid effective mass), p₁₂ (coupling, negative)
- Characteristic frequency fc = b/(2πp₂): transition from viscosity-dominated to inertia-dominated regime
- Two dilatational waves: first kind (fast, in-phase, low attenuation ∝ f²); second kind (slow, anti-phase, diffusion-like)
- One rotational wave: phase velocity increases slightly with frequency; attenuation ∝ f²
- Poiseuille flow assumption: valid below fc (pore-size dependent); Part II extends to higher frequencies
- Dynamic compatibility condition: specific ratio of elastic/dynamic constants → slow wave attenuation → ∞

## Methods / results / takeaways
- Lagrangian formulation: kinetic and potential energy quadratic forms → stress-strain and dynamic equations
- Seven independent elastic constants in fully anisotropic case; reduces to 4 for isotropic material
- Nondimensional parameters σ (elastic) and γ (dynamic) characterise material; Table I: 6 representative cases
- Phase velocity of rotational wave: increases from V₀ = (N/p)^½ toward higher value at high f/fc
- Fast dilatational wave (first kind): small dispersion, attenuation ∝ (f/fc)²
- Slow wave (second kind): attenuation ∝ √(f/fc) near f=0; behaves like heat conduction/diffusion
- Application: water-saturated rock, soil mechanics, porous ceramics NDE

File: learning/literatures/notes/transducers-and-piezoelectricity/breeuwer-cw-ultrasonic-systems-2003.md
# Modeling, Monitoring and Control of Continuous Wave Ultrasonic Systems

- **Source:** 2003 - Modelling monitoring and control of continuous wave ultrasonic systems - Breeuwer.pdf
- **Drive link:** https://drive.google.com/file/d/1pbsajqG1FHG5Zc2vie9MCCQ59_DwZuAO/view
- **Type:** paper
- **Author/Year:** R. Breeuwer, G. Blacquière / 2003
- **Coverage:** full

## Overview
Presents a 1-D fourpole (transfer matrix / ABCD) model for continuous-wave (CW) power ultrasonic systems, explicitly modelling the entire chain from generator to reactor: generator source impedance, cable, transducer (KLM model), reactor (transmission line), and end wall. Demonstrates that electrical measurements of transducer voltage and current give quantitative insight into the acoustic field, enabling non-invasive process monitoring and control without hydrophones.

## Unique contribution
Shows that in CW resonant systems the transducer cannot be treated as an isolated constant-power source — close electrical-acoustic coupling means the reactor loading back-couples strongly into the transducer operating point. A simple 1-D fourpole chain captures this coupling and allows inferring acoustic field parameters from electrical measurements alone. Validates model against impedance measurements of a 250 kHz piezocomposite transducer facing an air gap.

## Key concepts
- 1-D fourpole (ABCD transfer matrix) model
- KLM transducer model embedded in system chain
- CW power ultrasonics (sonochemistry, cleaning, emulsification)
- Electrical-acoustic coupling in resonant systems
- Non-invasive process monitoring via V, I measurements
- Reactor modelling as acoustic transmission line
- End-wall reflector impedance requirement
- Force–voltage analogy for unified electrical/acoustic matrices

## Methods / results / takeaways
- Fourpole relation: U₁ = a₁₁ U₂ + a₁₂ i₂; i₁ = a₂₁ U₂ + a₂₂ i₂; for reciprocal system Δ=1
- Each component in the chain (cable, transducer, reactor, end wall) assigned its own 2×2 transfer matrix; overall matrix = product
- KLM transducer modelled as three-port element; rear port terminated with fixed backing load to reduce to a fourpole
- Reactor end wall should be high-impedance material (steel) to maximise resonance; glass beaker bottoms are inadequate
- Experimental validation: impedance modulus and phase of 250 kHz transducer vs. air gap distance (2–7 mm) closely matched by model; demonstrates sensitivity to acoustic loading
- Monitoring electrical parameters (V, I, phase) can replace hydrophone measurements in many CW applications
- References Snowdon (1971) four-pole theory and Selfridge (1985) KLM transfer matrices

File: learning/literatures/notes/transducers-and-piezoelectricity/brown-pvdf-polymer-transducer-design-2000.md
# Design Considerations for Piezoelectric Polymer Ultrasound Transducers

- **Source:** 2000 - Design considerations for piezoelectric polymer ultrasound transducers - Brown.pdf
- **Drive link:** https://drive.google.com/file/d/1Z2j2H6YFkRzc2YOOLKEF8h_kW2jetXNH/view
- **Type:** paper
- **Author/Year:** Lewis F. Brown / 2000
- **Coverage:** partial (121 KB file, only preview and tail read)

## Overview
Comprehensive review and design guide for active piezoelectric polymer ultrasound transducers, specifically PVDF and P(VDF-TrFE). Covers seven design areas: materials selection, construction and packaging, materials characterisation and modelling, film thickness and active area design, electrode selection, backing material design, and front protection/matching layer design. Includes new derivations for optimum active area for maximum power transfer at resonance (extended to thin/shielded transducers) and a method for modelling non-linear pulser-receiver loading effects. Demonstrates a direct-deposition P(VDF-TrFE) on aluminium backing transducer achieving 37 dB insertion loss, 9.8–22 MHz bandwidth (71%). Mylar front layer improves bandwidth from 86% to 95%.

## Unique contribution
Systematically compares PVDF and P(VDF-TrFE) for transducer applications and identifies their unique challenges versus ceramics: low electromechanical coupling (k_t ≈ 0.2), high dielectric loss, low acoustic impedance (~4 MRayl), but wideband characteristics without backing. Derives optimum active area for maximum power transfer — not previously published for polymer transducers. Also discusses the impact of electrode thickness and material on parasitic resonances and broadband performance.

## Key concepts
- PVDF and P(VDF-TrFE) piezoelectric polymer properties
- Low coupling constant (k_t ≈ 0.2) and its implications
- Direct deposition of P(VDF-TrFE) onto aluminium backing (no adhesive layer)
- Active area optimisation for maximum power transfer at resonance
- Mylar quarter-wave matching layer for polymer transducers
- Modified Mason's model with dielectric loss (complex ε^S) and mechanical loss
- Electrode material effects on transducer performance
- Non-linear pulser-receiver loading model
- Backing material design for polymer films
- Immersion transducer construction and packaging

## Methods / results / takeaways
- P(VDF-TrFE) direct deposition on insulated Al backing: minimum insertion loss 37 dB; −6 dB bandwidth 9.8–22 MHz (71%)
- Mylar matching layer on P(VDF-TrFE) transducer: amplitude improvement 15% (+1.2 dB); bandwidth improvement from 86% to 95%
- Active area formula: optimum for maximum power at resonance depends on radiation resistance and electrical impedance; extended to thin/shielded geometry
- Low impedance of PVDF (~4 MRayl) means good match to water without matching layers; slight improvement possible with thin polymer layers
- Polymer films do not require heavy backing for broadband operation due to low k_t and low Z
- Coverage marked partial: 121 KB file; preview (~4 KB) and tail (~3 KB) read; middle sections (full numerical results, matching layer design details) not extracted

File: learning/literatures/notes/transducers-and-piezoelectricity/cadot-acoustic-characterization-temperature-2016.md
# Method for Acoustic Characterization of Materials in Temperature

- **Source:** Cadot acoustic characterization temperature 2016
- **Drive link:** https://drive.google.com/file/d/1s1XUuEzqz6nhwitjDeth-WIRMJUjAg0E/view
- **Type:** paper (conference, 19th World Conference on Non-Destructive Testing 2016)
- **Author/Year:** Christophe Cadot, Jean-François Saillant, Bernard Dulmet / 2016
- **Coverage:** full

## Overview
Presents an ultrasonic transmission method for characterising longitudinal and shear wave velocity and attenuation in solid materials from 40°C to 180°C, using an oil bath (hydrogenated coconut oil) as the coupling medium. Characterises Rexolite 1422 (40–100°C) and PEEK 1000 (40–170°C) for the first time over these temperature ranges. Derives both normal-incidence (longitudinal) and oblique-incidence (shear, mode-converted) measurements from the same setup.

## Unique contribution
First complete acoustic characterisation of Rexolite and PEEK at elevated temperatures (to 180°C), filling a gap for harsh-environment NDE transducer design (nuclear plant safety, oil/gas extraction). Uses cooking oil bath to reach temperatures beyond water's practical range. Identifies glass-transition effects on acoustic properties (Rexolite: onset near 90°C/Tg=114°C; PEEK: strong transition near 150°C/Tg=143°C). Shear measurement via oblique incidence between first and second critical angles.

## Key concepts
- Oil bath immersion: hydrogenated coconut oil calibrated vs temperature for speed and attenuation
- Longitudinal measurement: normal incidence, differential arrival time vs reference (no sample)
- Shear measurement: oblique incidence between critical angles — mode-converted shear only
- Rexolite 1422 (crosslinked polystyrene): longitudinal c=2340 m/s, shear c=1140 m/s at room temp; stable to ~90°C
- PEEK 1000 (polyether ether ketone): longitudinal c=2555 m/s at 5 MHz, 37°C; strong glass transition near 150°C
- Glass transition signature: speed decreases more steeply, attenuation increases above Tg

## Methods / results / takeaways
- 2.3 MHz homemade high-temperature transducers; Panametrics 5900PR pulser; 1024-average acquisition
- Oil calibration: longitudinal speed = 292.7×10⁻³·T² − 3.419·T + 1465.7 m/s (T in °C)
- Rexolite 40–100°C: acoustic properties stable, consistent with supplier data at room temperature
- PEEK 40–170°C: speed decreases from ~2570 m/s (40°C) to ~2300 m/s (150°C); attenuation rises sharply above 150°C; semi-crystalline nature means thermal history affects results
- Limitation: shear attenuation values are upper bounds (beam deviation correction not exact)
- Practical use: design data for NDE transducer materials in nuclear and petrochemical applications

File: learning/literatures/notes/transducers-and-piezoelectricity/carlson-polymer-acoustic-properties-temperature-2003.md
# Frequency and Temperature Dependence of Acoustic Properties of Polymers Used in Pulse-Echo Systems

- **Source:** Carlson 2003 polymer acoustic properties temperature
- **Drive link:** https://drive.google.com/file/d/1jcshTgA7Wgsqe_Q0OqVAbpqig4YX0WUo/view
- **Type:** paper (conference, IEEE Ultrasonics Symposium 2003)
- **Author/Year:** J. E. Carlson, J. van Deventer, A. Scolan, C. Carlander / 2003
- **Coverage:** full

## Overview
Measures acoustic attenuation, speed of sound, and density of PMMA and PEEK buffer-rod polymers as functions of both frequency (5 and 10 MHz) and temperature (5°C, 20°C, 37°C) using a pulse-echo immersion technique. Provides quantitative data tables for both materials. Shows that speed of sound disperses with frequency (group delay method required), while density is frequency-independent. Temperature dependence documented for use in buffer-rod transducer systems.

## Unique contribution
First documented measurement combining both frequency and temperature dependence of acoustic properties for PMMA and PEEK under identical conditions. Demonstrates that the standard cross-correlation technique for speed-of-sound is biased due to dispersion — group delay estimation must be used. Reports that density estimated from the three-echo method varies slightly between 5 and 10 MHz transducers (attributed to transducer misalignment causing oblique reflection errors).

## Key concepts
- Buffer-rod polymers: PMMA (polymethylmethacrylate) and PEEK (polyetherether-ketone) used between transducer and unknown medium
- Three-echo immersion method: echoes x₁(t), x₂(t), x₃(t) from water/polymer interfaces; solves for z₂ and α₂
- Group delay estimator for speed of sound: avoids cross-correlation bias from dispersion
- Frequency and temperature dependence: both must be known for accurate buffer-rod corrections
- Acoustic impedance: z = ρ·c (derived simultaneously with attenuation from echo amplitudes)

## Methods / results / takeaways
- PMMA at 20°C, 5 MHz: z = 3.28 MPa·s/m, α = 60.84 Np/m, c = 2750 m/s, ρ = 1192 kg/m³
- PEEK at 20°C, 5 MHz: z = 3.24 MPa·s/m, α = 52.59 Np/m, c = 2586 m/s, ρ = 1252 kg/m³
- PMMA: speed decreases slightly with increasing temperature; attenuation increases with temperature; density appears to increase (likely measurement artefact from misalignment)
- PEEK: similar trends; all values consistent with van Deventer et al. literature data
- Speed of sound is not constant with frequency (dispersive); pulse shape changes when propagating through material
- PVDF and POM attempted but failed: reflection/attenuation too high to record three distinct echoes at test frequencies

File: learning/literatures/notes/transducers-and-piezoelectricity/chen-payne-pvdf-industrial-applications-1995.md
# Industrial Applications of Piezoelectric Polymer Transducers

- **Source:** Chen Payne 1995 PVDF industrial applications
- **Drive link:** https://drive.google.com/file/d/1uFo7O5mWSQwsXEkefsY7kMPwG6KQLVMN/view
- **Type:** paper (review, Measurement Science and Technology)
- **Author/Year:** Q X Chen, P A Payne / 1995
- **Coverage:** partial (103 KB; only first 5 KB read)

## Overview
Comprehensive review of industrial applications of piezoelectric polymer transducers (primarily PVDF and its copolymers) covering non-destructive testing, underwater acoustics, medical imaging, and industrial sensing. Reviews transducer design principles and compares polymer-based devices to ceramic alternatives, highlighting the niche markets where PVDF and derivatives are the material of choice (e.g., miniature underwater hydrophones, broadband NDE probes).

## Unique contribution
Provides a consolidated survey of PVDF/P(VDF-TrFE) transducer applications from 1969 discovery through mid-1990s, identifying emerging NDE niche markets. Reviews literature from Ferroelectrics special issue (1984) through 1994, covering structure, properties, and industrial deployments. Links piezoelectric/pyroelectric polymer properties to specific application requirements.

## Key concepts
- PVDF and derivatives: piezoelectric activity first reported 1969; research maturation by mid-1990s
- Applications: underwater hydrophones, NDE probes, biomedical imaging, industrial sensing
- Advantages over PZT ceramics: low acoustic impedance (better water matching), flexibility, large area, low cost
- Niche market: miniature underwater hydrophones — polymer has become material of choice
- Pyroelectric properties also relevant for thermal sensing

## Methods / results / takeaways
- Review covers structure-property relationships, fabrication, and device design for polymer transducers
- NDE field: 'niche market' emerging for PVDF-based transducers in specific high-resolution applications
- Comparison to ceramics: polymers favoured where impedance matching to water/soft tissue is critical
- Publication context: Department of Instrumentation and Analytical Science, UMIST, Manchester

File: learning/literatures/notes/transducers-and-piezoelectricity/chimenti-air-coupled-review-2014.md
# Review of Air-Coupled Ultrasonic Materials Characterization

- **Source:** Chimenti 2014 - air-coupled materials characterization review.pdf
- **Drive link:** https://drive.google.com/file/d/1a5ARVPvhwpqZ98VtYZid-Gw9ZxCueZBd/view
- **Type:** paper
- **Author/Year:** Chimenti / 2014
- **Coverage:** partial

## Overview
Comprehensive review of air-coupled ultrasonic techniques for materials characterisation, covering transducer technologies, matching layer approaches, measurement configurations, and application examples in NDE of composites, plates, and layered structures.

## Unique contribution
Provides a broad survey of the state of the art in air-coupled NDE as of 2014, synthesising decades of development in transducer materials (PVDF, 1-3 composites, CMUTs), matching layers (aerogel, porous polymers), and measurement methods (through-transmission, leaky Lamb waves, C-scan imaging).

## Key concepts
- Air-coupled ultrasonics
- NDE of composites
- Through-transmission C-scan
- Leaky Lamb wave inspection
- PVDF transducer
- 1-3 piezocomposite
- CMUT (capacitive micromachined ultrasonic transducer)
- Matching layer technology
- Composite inspection
- Plate wave characterisation

## Methods / results / takeaways
- Reviews three main transducer technologies: PVDF (low impedance, broadband), 1-3 composites (tunable impedance, high coupling), CMUTs (broadband, microfabricated)
- Matching layer state of the art: silica aerogel best single-layer material; multi-layer designs improve bandwidth
- Through-transmission C-scan: standard for composite delamination detection; requires accurate alignment
- Leaky Lamb wave inspection: allows determination of elastic constants from air-coupled measurements; sensitive to in-plane stiffness
- Air absorption limits practical frequency to <2 MHz for propagation distances >100 mm; water-mist coupling extends range
- Applications reviewed: aerospace composites (CFRP, GFRP), wood, paper, ceramics, food inspection
- CMUT advantages: batch fabrication, flat frequency response, good air coupling at low frequencies
- 1-3 composites with engineered pillar geometry achieve ZA ~2–5 MRayl, significantly reducing PZT-to-air mismatch
- (Note: source text partially retrieved; this is a partial summary)

File: learning/literatures/notes/transducers-and-piezoelectricity/cue-strathclyde-materials-database-2005.md
# CUE Materials Database for Ultrasonic Transducer Materials

- **Source:** 2005 - CUE Strathclyde.pdf
- **Drive link:** https://drive.google.com/file/d/12_UqcLshtYeu3i84yINIu2eEYRjgmJgt/view
- **Type:** notes
- **Author/Year:** O'Leary, Hayward, Smillie, Parr / 2005
- **Coverage:** full

## Overview
Materials database compiled by the Centre for Ultrasonic Engineering (CUE), University of Strathclyde. Tabulates longitudinal and shear velocity, density, Poisson's ratio, Young's modulus, acoustic impedance, elastic constants (c11, c44, s11, s44), and longitudinal and shear attenuation for a wide range of epoxy, silicone rubber, and metal samples.

## Unique contribution
Provides frequency-dependent (0.25–5 MHz) acoustic property data for a comprehensive set of engineering epoxies (Araldite formulations, Stycast, Duralco), silicone rubbers (RTV664, Ward Bekker), and Aqualene — all measured by immersion at the same facility, making them internally consistent and directly comparable.

## Key concepts
- Epoxy acoustic properties (Araldite, Stycast, Vantico)
- Silicone rubber acoustic properties
- Aqualene acoustic coupler
- Frequency-dependent velocity and attenuation
- Acoustic impedance of matching layer materials
- Elastic constants (c11, c44, s11, s44)
- CUE Strathclyde database
- Immersion measurement

## Methods / results / takeaways
- All measurements by immersion; velocity from phase; attenuation from insertion loss
- Hard Set epoxy HY1300/CY1301: vl ≈ 2500–2560 m/s; ZA ≈ 2.86–2.92 MRayl; α(2.25 MHz) = 608 dB/m
- Araldite 20/20: vl ≈ 2490–2577 m/s; ZA ≈ 2.81–2.91 MRayl; frequency-dependent attenuation
- Araldite MY750/HY956EN: vl ≈ 2629–2686 m/s; ZA ≈ 3.01–3.08 MRayl — slightly higher impedance
- Alumina-filled Araldite: ZA up to 5.6–8.2 MRayl (50–73 wt% alumina) — useful for intermediate matching layers
- Stycast 2850-FT (alumina-filled): vl ≈ 3400 m/s; ZA ≈ 7.7–8.2 MRayl — high impedance backing/matching material
- RTV664 silicone: vl ≈ 1000 m/s; ZA ≈ 1.28 MRayl; highly attenuating (very high shear losses)
- Aqualene: vl ≈ 1595 m/s; ZA ≈ 1.47–1.50 MRayl; moderate attenuation — useful as acoustic coupler
- Perspex: vl ≈ 2705–2775 m/s; ZA ≈ 3.20–3.28 MRayl; low attenuation ~130–350 dB/m longitudinal
- Data provided at 0.5, 1.0, 2.25 (and sometimes 5.0) MHz to show frequency dependence

File: learning/literatures/notes/transducers-and-piezoelectricity/dahiya-fundamentals-piezoelectricity-appendix-2013.md
# Fundamentals of Piezoelectricity (Appendix A)

- **Source:** Fundamentals of Piezoelectricity appendices.pdf
- **Drive link:** https://drive.google.com/file/d/1Ht0JPJTjWCXN1dnwlDHwYHe6dU8tCxEg/view
- **Type:** book chapter (appendix)
- **Author/Year:** R.S. Dahiya, M. Valle / 2013
- **Coverage:** partial

## Overview
Appendix A from "Robotic Tactile Sensing" (Dahiya & Valle, Springer 2013). Provides an introductory tutorial on the fundamentals of piezoelectricity including historical background, polarisation mechanisms in dielectric/ferroelectric/piezoelectric materials, and the basic mathematical formulation of direct and converse piezoelectric effects. Covers PVDF and PVDF-TrFE polymer piezoelectrics as well as conventional ceramics. Targeted at readers who need background before using piezoelectrics in sensors and transducers.

## Unique contribution
Accessible tutorial covering the historical milestones from the Curie brothers (1880) through to Lippmann's converse effect prediction (1881) and crystal resonator applications, with simplified but mathematically grounded treatment of the piezoelectric constitutive equations.

## Key concepts
- Direct and converse piezoelectric effect
- Polarisation mechanisms (dielectric, ferroelectric, piezoelectric)
- PVDF and PVDF-TrFE polymer piezoelectrics
- Piezoelectric constitutive equations (d, g, e, h forms)
- Crystal symmetry and piezoelectric activity
- Historical development (Curie brothers 1880, Lippmann 1881)
- Piezoelectric ceramics and single crystals
- Sensors and actuators based on piezoelectricity

## Methods / results / takeaways
- Coverage marked partial: file exceeded token limit (~123 KB); only first 3 KB of content read
- From preview: appendix covers introduction and historical perspective; remainder covers polarisation mechanisms, mathematical formulation, and material properties
- This is a reference/tutorial chapter, not original research — intended as background reading

File: learning/literatures/notes/transducers-and-piezoelectricity/damjanovic-high-temperature-piezoelectrics-1998.md
# Materials for High Temperature Piezoelectric Transducers

- **Source:** 1998 - Materials for high temperature pieroelectric transducers - (1998) Dragan Damjanovic.pdf
- **Drive link:** https://drive.google.com/file/d/1bf3LCEdesCGZtrWtYxxh0q8M7z9bGgbD/view
- **Type:** paper
- **Author/Year:** Dragan Damjanovic / 1998
- **Coverage:** full

## Overview
Reviews piezoelectric materials suitable for operation at elevated temperatures (above 200°C). Covers single-crystal materials (langasite, LiNbO3, quartz, GaPO4, Li2B4O7) and polycrystalline ferroelectric ceramics (bismuth titanate family, lead titanate, strontium niobate). Discusses fundamental limitations including phase transitions, depoling, conductivity, and domain-wall effects.

## Unique contribution
Provides a concise comparative review of high-temperature piezoelectric options as of 1998, highlighting the breakthrough demonstration of langasite SAW devices operating at 1000°C. Identifies Nb-doped bismuth titanate as a promising ceramic for 300–400°C applications via domain-wall pinning.

## Key concepts
- Langasite (La3Ga5SiO14) single crystal
- High temperature piezoelectric
- Gallium phosphate (GaPO4)
- Lithium tetraborate (Li2B4O7)
- Bismuth titanate (Bi4Ti3O12)
- Aluminum nitride (AlN) thin film
- Domain wall pinning
- Depoling temperature
- Temperature coefficient of frequency
- Phase transitions in piezoelectrics

## Methods / results / takeaways
- Quartz: excellent stability but limited to <573°C (α→β transition); low coupling; ferrobielastic twinning
- LiNbO3 / LiTaO3: high coupling but high conductivity and pyroelectric effect at high T; decomposition at 300°C
- Langasite (LGS): no phase transition to melting (1470°C); SAW device demonstrated at 1000°C; full property data only available to 80°C; twinning and softness are concerns
- GaPO4: similar to quartz but β-phase transition at 930°C; very good temperature stability of piezoelectric coefficients; lower mechanical strength than quartz
- Li2B4O7: zero TCF orientations available; phase transition near 500°C discovered — reduces interest
- AlN thin film: no phase transition; operation demonstrated to 1150°C; high resistivity; works in N2 atmosphere; ideal for high-temperature thin-film sensors
- Bismuth titanate (Bi4Ti3O12): Tc = 685°C; high p-type conductivity limits use; Nb-doping reduces conductivity by 3 orders of magnitude but introduces hysteresis; n-type Nb compositions show domain-wall pinning → linear response
- Lead titanate modifications and strontium niobate family also reviewed
- Conclusion: langasite and AlN best for stringent high-temperature applications; Nb-doped BTO for 300–400°C range
