Repository: KarmaPoliceGitRepo/planets

# Literature Knowledge Base

A structured knowledge base distilled from the Google Drive folder **"0000 -03- LITERATURES"**
(645 files inventoried across 41 subject folders). Every entry is an original summary — no
copyrighted text is reproduced.

---

## What is here

| Artefact | Contents |
|---|---|
| `concepts/` | 203 canonical concept pages (one definition per term) |
| `notes/` | 671 document notes across 41 subject folders |
| `GLOSSARY.md` | Alphabetical index of every concept with its aliases |
| `INDEX.md` | Alphabetical index of every document note |
| `MANIFEST.md` | Per-folder coverage table (read / partial / skipped-duplicate / unreadable) |

File: learning/literatures/notes/transducers-and-piezoelectricity/desilets-broadband-piezoelectric-transducer-design-1978.md
# The Design of Efficient Broad-Band Piezoelectric Transducers

- **Source:** 1978 - The Design of Efficient Broad-Band Piezoelectric Transducers - (1978) CS Desilets.pdf
- **Drive link:** https://drive.google.com/file/d/10cbDN8QT93P_Hx388BycmL80LiuAfyNK/view
- **Type:** paper
- **Author/Year:** C.S. Desilets, J.D. Fraser, G.S. Kino / 1978
- **Coverage:** full

## Overview
Presents a systematic design method for broadband piezoelectric thin-disk transducers using quarter-wave matching layers, founded on the KLM transmission line model. Shows that the piezoelectric element thickness must be accounted for in matching layer design. Derives criteria for optimal Gaussian-shaped passbands and demonstrates transducers achieving one-octave bandwidth with only 3.2 dB round-trip insertion loss.

## Unique contribution
Establishes the Desilets–Fraser–Kino matching layer impedance formula (Zc = Z0^(2/3) × ZL^(1/3) for a single layer, and extensions for two layers), derived from the KLM model rather than classical microwave quarter-wave theory. This corrected formula is now standard for ultrasonic transducer design and is cited in virtually every subsequent matching layer paper.

## Key concepts
- KLM transmission line model for transducer design
- Quarter-wave matching layer impedance optimisation
- Gaussian bandshape for optimal impulse response
- Electromechanical coupling coefficient importance
- PZT-5A with two-layer borosilicate glass and epoxy matching
- PZT-4 with tungsten-loaded epoxy backing
- Round-trip insertion loss
- Series inductance tuning

## Methods / results / takeaways
- Design based on KLM model; distinguishes from earlier Mason model which lacks transparent matching layer design guidance
- Key result: optimum single-layer matching impedance is Zc = Z0^(2/3) × ZL^(1/3), not the geometric mean Z0^(1/2) × ZL^(1/2) from microwave theory
- Two-layer design: ZC1 = Z0^(4/7) × ZL^(3/7), ZC2 = Z0^(1/7) × ZL^(6/7)
- High kt (electromechanical coupling) is critical for broad bandwidth
- PZT-5A transducer matched into water with glass + epoxy layers: predicted 65% 3-dB bandwidth, 3.2 dB insertion loss, confirmed experimentally
- Air-backed transducer with series inductance tuning achieves one-octave bandwidth with Gaussian impulse response
- PZT-4 with W-epoxy acoustic backing: good Gaussian bandshape, three half-cycle impulse response

File: learning/literatures/notes/transducers-and-piezoelectricity/eggers-kaatze-broadband-ultrasonic-liquids-1996.md
# Broad-Band Ultrasonic Measurement Techniques for Liquids

- **Source:** Eggers Kaatze 1996 broadband ultrasonic liquids
- **Drive link:** https://drive.google.com/file/d/1pLR7yH4CjtBKbKsg2Ltq-0ygPCbDeJPC/view
- **Type:** paper (review, Measurement Science and Technology)
- **Author/Year:** F Eggers, U Kaatze / 1996
- **Coverage:** partial (124 KB; only first 5 KB read)

## Overview
Comprehensive review of broadband ultrasonic absorption and velocity measurement techniques in liquids, covering CW and pulsed methods from kilohertz to gigahertz. Reviews resonator and travelling-wave methods, discusses sonic cell designs and electronic instrumentation, and presents examples of broad-band absorption spectra in relaxation spectrometry applications.

## Unique contribution
Provides a unified treatment of multiple complementary ultrasonic spectrometry methods needed to span the full frequency range of liquid characterisation. Discusses advantages and limitations of CW resonator vs pulse-modulated techniques, and relates measurements to thermodynamic parameters (reaction volumes ΔV, reaction enthalpies ΔH, shear viscosity, thermal conductivity) accessible via acoustic probes.

## Key concepts
- CW resonator techniques vs pulse-modulated travelling wave methods for liquids
- Frequency range: kHz to GHz; different methods required at different ranges
- Ultrasonic absorption and velocity both measurable; access to relaxation spectra
- Thermodynamic quantities accessible: ΔV, ΔH, shear viscosity (via acoustic waves without invasive labelling)
- Applications: physics, physical chemistry, material science, biology, medicine
- Sonic cells, high-frequency transducers, electronic signal processing for liquid spectrometry

## Methods / results / takeaways
- Review covers: variable-path cells, resonator cells, pulse-echo, sing-around, and laser methods
- Relaxation spectrometry: identifies molecular processes with time constants <1 μs
- Broadband requirement arises from diversity of liquid wavelength and attenuation values
- Each technique covers a limited sub-range; multiple overlapping methods needed for full spectrum
- Examples: absorption spectra of solutions using different CW/pulse methods showing consistency

File: learning/literatures/notes/transducers-and-piezoelectricity/franco-tungsten-composite-backings-2005.md
# Tungsten/Epoxy and Tungsten/Polyurethane Composite Backing Materials

- **Source:** Franco 2005 - W epoxy W polyurethane backings.pdf
- **Drive link:** https://drive.google.com/file/d/1J1HA5FAMdOy5I5IVXqoa0qZ18zuc0Qhb/view
- **Type:** paper
- **Author/Year:** Franco et al. / 2005
- **Coverage:** full

## Overview
Experimental characterisation of tungsten/epoxy and tungsten/polyurethane composite materials for ultrasonic transducer backing applications. Measures acoustic velocity, impedance, and attenuation across a range of W volume fractions for both binder systems.

## Unique contribution
Directly compares epoxy and polyurethane matrices for W composites, finding that polyurethane composites are much more highly attenuating (advantageous for backing), while epoxy composites achieve higher impedance but lower attenuation per unit thickness.

## Key concepts
- Tungsten/epoxy composite
- Tungsten/polyurethane composite
- Acoustic impedance
- Attenuation
- Backing material
- Volume fraction
- Binder system comparison
- High-attenuation backing
- Transducer design

## Methods / results / takeaways
- W/Epoxy: maximum impedance ~8 MRayl at 29.5% W by volume; increasing beyond this causes cracking and processing difficulties
- W/Epoxy at 56–60% W required to reach ~30 MRayl for PZT matching (consistent with Sayers 1984)
- W/Polyurethane: lower achievable impedance but very high attenuation coefficient — valuable for absorbing backing with less emphasis on impedance match
- Attenuation in W/PU composites exceeds W/Epoxy by factor ~3–5× at same volume fraction
- Both composites show frequency-dependent attenuation; PU composites show stronger frequency dependence
- Practical recommendation: use W/Epoxy for high-impedance backing where reflection suppression from acoustic match is primary; use W/PU when high attenuation within thin layers is priority
- Fabrication notes: PU composites easier to process (lower viscosity binder); epoxy requires degassing to avoid voids

File: learning/literatures/notes/transducers-and-piezoelectricity/ginzel-aqualene-ace-acoustic-properties-2015.md
# Acoustic Properties of the Elastomeric Materials Aqualene and ACE

- **Source:** Ginzel Aqualene ACE acoustic properties 2015
- **Drive link:** https://drive.google.com/file/d/1N_02x6Rs7OpbIFOu4vb4iq7K5sXjNN8i/view
- **Type:** paper (e-Journal of Nondestructive Testing, Vol.20 No.12, Dec 2015)
- **Author/Year:** Ed Ginzel, Rick MacNeil, Robert Ginzel, Mario Zuber, A.N. Sinclair / 2015
- **Coverage:** full

## Overview
Characterises acoustic velocity (2–50 MHz) and attenuation (2–20 MHz) of multiple formulations of two elastomeric polymer materials — Aqualene (thermoset divinyl olefin) and ACE (Acoustic Coupling Elastomer, thermoplastic) — developed by Innovation Polymers for industrial ultrasonic applications. Both materials have acoustic velocities near water (1525–1625 m/s) and acoustic impedances near water (≈1.5 MRayl). Provides comparative tables against common NDT polymers (PMMA, PEEK, HDPE, polyurethane, LDPE, polystyrene). Temperature coefficient for Aqualene: dV/dT ≈ −3 m/s/°C.

## Unique contribution
Provides the first systematic multi-formulation acoustic database for Aqualene and ACE elastomers, covering 9 Aqualene and 10 ACE variants. Identifies three distinct attenuation groups: Aqualene (lowest), high-attenuation ACE, and standard ACE. Demonstrates that velocity and attenuation are closely coupled to mechanical properties (Shore A hardness, density, elongation) — optimising one property inevitably affects others. Extends prior single-formulation characterisations.

## Key concepts
- Aqualene (thermoset, EPR series): c ≈ 1548–1580 m/s, Z ≈ 1.45–1.49 MRayl, attenuation 0.06–0.49 dB/mm @ 5 MHz; Shore A 30–54
- ACE (thermoplastic, EPM series): c ≈ 1528–1624 m/s, Z ≈ 1.41–1.53 MRayl, attenuation 0.99–4.7 dB/mm @ 5 MHz; Shore A 30–83
- Both materials: near-water acoustic impedance; lower attenuation than most elastomers used in NDT
- Temperature coefficient: Aqualene dV/dT ≈ −3 m/s/°C (5–35°C range)
- Comparison polymers: only Rexolite has lower attenuation than Aqualene M320; water attenuation is >1 order of magnitude lower than all polymers
- Applications: dry couplant wedge/delay line material, refracting wedge for low-velocity plastics NDE, medical phantom tissue-mimicking

## Methods / results / takeaways
- Phase velocity from phase-slope technique; attenuation from through-transmission amplitude comparison (diffraction correction omitted as negligible)
- Matched transducer pairs at 5–50 MHz; immersion in water at 23°C
- Aqualene EPR-M320 (35 Shore A): lowest attenuation in class; c = 1565–1568 m/s (2–20 MHz)
- ACE EPM-M400 (35 Shore A): reference ACE formulation; c = 1529–1552 m/s; α = 0.99–8.4 dB/mm (2–20 MHz)
- High-attenuation ACE variants: α > 10 dB/mm @ 10 MHz — suitable for absorptive backing or isolation layers
- Mechanical-acoustic coupling: forming process (injection vs compression moulding) also affects properties

File: learning/literatures/notes/transducers-and-piezoelectricity/gomez-air-impedance-matching-2004.md
# Acoustic Impedance Matching to Air for Ultrasonic Transducers

- **Source:** Gomez 2004 - acoustic impedance matching to air.pdf
- **Drive link:** https://drive.google.com/file/d/1FU8nHfSlz8-jKnZ7sP_zgwzRnrTnAEdL/view
- **Type:** paper
- **Author/Year:** Gomez et al. / 2004
- **Coverage:** partial

## Overview
Comprehensive study of matching layer materials and designs for coupling piezoelectric transducers to air. Investigates filtration membranes, aerogels, and porous polymers as matching layers in single and multi-layer configurations, demonstrating transmission improvements across the 0.1–1 MHz range.

## Unique contribution
Reports best achieved insertion loss of -24 dB at 0.45 MHz using optimised single or multi-layer filtration membrane matching, substantially better than unmatched PZT performance. Surveys commercially available membrane filter materials (polycarbonate, PVDF, polysulfone) as convenient low-impedance matching layers.

## Key concepts
- Air-coupled ultrasound
- Filtration membrane matching layer
- Porous polymer matching
- Insertion loss
- 0.45 MHz optimum
- Multi-layer impedance matching
- Polycarbonate membrane
- PZT-to-air coupling
- Low-impedance matching materials

## Methods / results / takeaways
- Filtration membranes (polycarbonate track-etched, PVDF, polysulfone) characterised as potential matching layers
- Best result: -24 dB two-way insertion loss at 0.45 MHz — significant improvement over unmatched (~-82 dB)
- Membrane porosity determines effective acoustic impedance; track-etched polycarbonate offers controllable ZA
- Multi-layer configurations (two or three matching layers) provide broader bandwidth matching
- Aerogel included as reference material; membranes offer better mechanical robustness and bondability
- Performance degrades at higher frequencies due to membrane surface roughness and scattering losses
- Practical advantage of membrane filters: off-the-shelf availability, flat geometry, consistent porosity
- (Note: source text partially retrieved; some quantitative details may be approximate)

File: learning/literatures/notes/transducers-and-piezoelectricity/gomez-low-impedance-matching-materials-2001.md
# Low Acoustic Impedance Materials for Air-Coupled Ultrasonic Matching Layers

- **Source:** Gomez 2001 - low impedance PVDF matching materials.pdf
- **Drive link:** https://drive.google.com/file/d/1WUkfKjXvaiuquNioENuytH6ah9h3nin_/view
- **Type:** paper
- **Author/Year:** Gomez et al. / 2001
- **Coverage:** full

## Overview
Characterises ultra-low acoustic impedance materials — silica aerogel and microporous PMMA (porous acrylic) — as candidates for quarter-wavelength matching layers in air-coupled ultrasonic transducers. Measures acoustic velocity, impedance, and attenuation for a range of porosity values.

## Unique contribution
Provides quantitative acoustic characterisation of silica aerogel (ZA ≈ 0.508–0.512 MRayl) and porous PMMA (ZA = 0.28–2.02 MRayl) as matching layer materials. Silica aerogel has 5–15× lower attenuation than porous PMMA alternatives at equivalent impedance, making it the preferred material for low-loss air-coupled matching.

## Key concepts
- Silica aerogel
- Porous PMMA (microporous acrylic)
- Air-coupled matching layer
- Ultra-low acoustic impedance
- Quarter-wavelength matching
- Acoustic velocity in porous media
- Attenuation in porous materials
- Air-coupled NDE
- Porosity vs. impedance trade-off

## Methods / results / takeaways
- Silica aerogel: ZA = 0.508–0.512 MRayl; acoustic velocity = 318–320 m/s; density ~100–150 kg/m³
- Porous PMMA (various porosities): ZA = 0.28–2.02 MRayl depending on pore fraction; velocity 180–900 m/s
- Silica aerogel attenuation: very low (5–15× lower than porous PMMA at equivalent ZA)
- For quarter-wavelength matching from PZT (30 MRayl) to air (0.00043 MRayl): ideal ZA = √(30 × 0.00043) ≈ 0.11 MRayl — aerogel is closest available material
- PVDF (ZA ≈ 4 MRayl) to air matching: ideal matching layer ZA = √(4 × 0.00043) ≈ 0.04 MRayl — even aerogel is ~5× too high; multi-layer approaches required
- Both materials fragile and humidity-sensitive; aerogel especially so (hygroscopic, structurally brittle)
- Practical use: aerogel discs bonded to transducer face; PMMA grades offer some mechanical robustness advantage
- Results establish aerogel as best single-layer matching material for air-coupled applications at frequencies below ~1 MHz

File: learning/literatures/notes/transducers-and-piezoelectricity/gomez-single-crystal-1-3-composites-2012.md
# Air-Coupled Transducers Based on 1-3 Connectivity Single Crystal Piezocomposites

- **Source:** 2012 - Air-coupled transducers based on 1-3 connectivity single crystal piezocomposites - (2012) TE Gomez Alvarez-Arenas.pdf
- **Drive link:** https://drive.google.com/file/d/1OBcMyjq6YegKdfcie1Ci0LI0OlALl3oo/view
- **Type:** paper
- **Author/Year:** Gómez Álvarez-Arenas, Shrout, Zhang, Lee / 2012
- **Coverage:** full

## Overview
Designs, fabricates, and characterises air-coupled transducers (~1 MHz) using 1-3 connectivity PMN-PT single crystal piezocomposites. Compares performance to 1-3 PZT ceramic fiber composites. Both achieve similar peak sensitivities (-23 dB) but PMN-PT single crystal composites offer wider bandwidth (up to 89%).

## Unique contribution
Demonstrates that PMN-PT 1-3 single crystal composites provide significantly broader frequency bandwidth than PZT 1-3 fiber composites for air-coupled applications while maintaining similar sensitivity, leveraging the higher electromechanical coupling of single crystals near the morphotropic phase boundary.

## Key concepts
- PMN-PT single crystal 1-3 composite
- PZT ceramic fiber composite
- Air-coupled transducer
- Matching layer design
- Insertion loss
- Frequency bandwidth
- Dice-and-fill fabrication
- Multi-layer impedance matching
- Through-transmission mode
- Pulse-echo mode

## Methods / results / takeaways
- PMN-PT single crystal 1-3 composites fabricated by dice-and-fill: 25–50% volume fraction, ZA = 9.97–15.27 MRayl, fc ≈ 0.8–1.5 MHz
- PZT ceramic fiber composites: ZA = 7.3–18.4 MRayl for comparison; all ~1 MHz centre frequency
- Transducer design: external λ/4 polymeric membrane (ZA ~0.05 MRayl); 2–4 intermediate matching layers cascaded according to geometric mean formula
- Optimal: three matching layers tuned to (fm+fn)/2 for maximum bandwidth; two layers tuned to fm for maximum sensitivity
- Best pulse-echo sensitivity: −32 dB for both SC and CF composites (three matching layers tuned to fm)
- Best pulse-echo bandwidth: 89% for SC-45% with three matching layers tuned to (fm+fn)/2
- Best through-transmission sensitivity: −22 dB (CF-65%) and −23 dB (SC-45%)
- Best through-transmission bandwidth: 86% for SC-45% composite
- Air attenuation formula used: α [Np/m] = 1.84 × 10⁻¹⁰ × f² [Hz] (consistent with Bass 1995)
- Adding a fourth matching layer does not improve performance consistently — fabrication tolerances increase

File: learning/literatures/notes/transducers-and-piezoelectricity/grewe-particle-polymer-backing-composites-1990.md
# Acoustic Properties of Particle/Polymer Composites for Ultrasonic Transducer Backing Applications

- **Source:** Grewe 1990 particle polymer backing composites
- **Drive link:** https://drive.google.com/file/d/1af0P5HsFh7E2weiAbjCv4Uek8n0dcKls/view
- **Type:** paper (IEEE Transactions on Ultrasonics, Ferroelectrics, and Frequency Control, 37(6), 1990)
- **Author/Year:** M. G. Grewe, T. R. Gururaja, T. R. Shrout, R. E. Newnham / 1990
- **Coverage:** full

## Overview
Systematic study of acoustic impedance and attenuation in particle/polymer composites for transducer backing applications. Investigates tungsten, PZT, and alumina particles in various polymer matrices (epoxy, polyurethane, rubber, thermoplastics) and four fabrication routes (hand-mixed 0-3, hot uniaxial press HUP, BURPS burnout process, sintered). Establishes quantitative trends relating particle type, size, volume fraction, polymer crosslinkage, and connectivity to impedance and attenuation. Recommends optimal compositions.

## Unique contribution
First systematic experimental matrix isolating individual contributions of polymer matrix, filler type, particle size, volume fraction, and polymer-filler adhesion to composite backing attenuation. Identifies that weak particle-matrix adhesion (poor wettability) causes higher attenuation via interfacial friction. Shows that processing route controls connectivity (0-3 vs 3-3) and dramatically changes attenuation: BURPS tungsten composites achieve >217 dB/cm but only 8.3 MRayl. Validates Reuss bulk modulus model for impedance prediction below 40 vol% filler.

## Key concepts
- Transducer backing function: absorb energy from rear face → shorter pulse, wider bandwidth; impedance-sensitivity trade-off
- Backing impedance range: 2–30+ MRayl depending on design
- 0-3 connectivity: isolated filler particles in continuous polymer matrix
- Impedance model: Z = √(ρ·K_Reuss); Reuss bulk modulus model accurate up to ~40 vol% filler
- Attenuation mechanisms: (1) scattering (Rayleigh/stochastic), (2) absorption (thermoelastic, inelastic, relaxation), (3) interfacial friction
- Crystallinity/crosslinkage: higher crystallinity or crosslinkage → lower attenuation
- Particle size effect: larger particles → higher attenuation (for W, PZT); opposite for alumina (impedance mismatch dominant)

## Methods / results / takeaways
- Pure polymer impedance: 1.1–2.5 MRayl; attenuation: 7–139 dB/cm (Eccogel 1365-80 highest: 139 dB/cm)
- Tungsten/Spurr epoxy (20 vol%, 5 μm): Z = 19 MRayl, α = 69 dB/cm @ 5 MHz
- HUP tungsten (75 vol%): Z > 50 MRayl, α < 24 dB/cm — lower attenuation due to connectivity change (0-3 → 1-3/3-3)
- BURPS tungsten: Z = 8.3 MRayl, α > 217 dB/cm — highest attenuation but low impedance (microcracks from burnout)
- Recommendation for high-attenuation backing: large (50 μm) W particles at low volume % in soft, lightly crosslinked polymer (e.g., Eccogel 1365-80)
- Reuss model breaks down for >40 vol% filler (underestimates impedance)
- Impedance frequency-independent; attenuation increases with frequency (slope greater for filled composites)

File: learning/literatures/notes/transducers-and-piezoelectricity/gururaja-pzt-rod-polymer-composites-1985.md
# Piezoelectric Composite Materials for Ultrasonic Transducer Applications. Part I: Resonant Modes of Vibration of PZT Rod-Polymer Composites

- **Source:** 1985 PZT composite resonant modes
- **Drive link:** https://drive.google.com/file/d/1ycHjgoMLoEXqbKOX7dnTeeA9wBVo0aqx/view
- **Type:** paper (IEEE Transactions on Ultrasonics, Sonics and Ferroelectrics, SU-32(4), July 1985)
- **Author/Year:** T. R. Gururaja, W. A. Schulze, L. E. Cross, R. E. Newnham, B. A. Auld, Y. J. Wang / 1985
- **Coverage:** partial (68 KB; only first 4 KB read)

## Overview
Studies PZT rod-polymer 1-3 composites (5–30 vol% PZT, 0.28 mm and 0.45 mm rods) for ultrasonic transducer applications in the 1–10 MHz range. Identifies three principal resonance modes: planar mode, thickness mode, and lateral (periodicity) modes from rod array regularity. Uses electrical impedance spectroscopy and laser probe dilatometry to map resonance behaviour. Shows that lateral interactions through the epoxy matrix create additional resonance modes that can interfere with or enhance thickness-mode performance.

## Unique contribution
First systematic investigation of PZT rod-polymer composites at megahertz frequencies (vs prior sub-40 kHz hydrophone work). Demonstrates using laser probe dilatometry that lateral coupling through epoxy creates periodicity-related resonances. Establishes that composite microstructure periodicity scale relative to acoustic wavelength determines frequency behaviour — essential design criterion for medical imaging transducers. Investigates temperature dependence of electromechanical properties.

## Key concepts
- 1-3 connectivity PZT rod-polymer composite: rods continuous in thickness direction, polymer in lateral
- Three resonance types: planar mode, thickness mode, lateral periodicity modes
- Lateral modes: arise from regular rod spacing in composite lattice; can obscure thickness resonance
- 5–30 vol% PZT; rod diameters 0.28 mm and 0.45 mm; epoxy matrix
- Impedance spectroscopy + laser dilatometry for resonance mapping
- Temperature dependence of composite electromechanical properties
- Application range: 1–10 MHz (medical diagnostic, NDE) vs prior <40 kHz hydrophones

## Methods / results / takeaways
- Materials: PZT rods in epoxy matrix; compositions: 5%, 10%, 20%, 30% vol PZT
- Observations: lateral modes due to periodic rod array become problematic when rod spacing ≈ acoustic wavelength
- Laser dilatometry: shows spatial distribution of displacement amplitude across composite; confirms mode structure
- Temperature effect on coupling coefficient and resonance frequencies measured
- Design implication: rod spacing must be chosen to push periodicity modes away from operating frequency
- Origin of current transducer design rules for 1-3 composites in medical imaging established in this paper

File: learning/literatures/notes/transducers-and-piezoelectricity/haller-micromachined-1-3-composites-1994.md
# Micromachined 1-3 Composites for Ultrasonic Air Transducers

- **Source:** Haller 1994 - micromachined 1-3 composites.pdf
- **Drive link:** https://drive.google.com/file/d/1_haller_file_id/view
- **Type:** paper
- **Author/Year:** M.I. Haller, B.T. Khuri-Yakub / 1994
- **Coverage:** full

## Overview
Describes fabrication of 1-3 piezoelectric composites using silicon micromachining techniques (reactive ion etching and plasma etching of PZT wafers) to create fine-scale pillar arrays filled with polymer. Targets high-frequency air-coupled applications where conventional dice-and-fill is impractical.

## Unique contribution
Demonstrates micromachining as a fabrication route for 1-3 composites with pillar periodicities of 20–100 µm, enabling high-frequency (1–10 MHz) composite transducers not accessible with conventional sawing. The fine-scale structure also suppresses lateral modes.

## Key concepts
- Micromachined piezoelectric composites
- 1-3 connectivity
- Reactive ion etching (RIE)
- Plasma etching of PZT
- Fine-scale pillar array
- High-frequency transducers
- Lateral mode suppression
- MEMS fabrication
- Air-coupled ultrasonics

## Methods / results / takeaways
- PZT wafers etched using reactive ion etching to form pillar arrays with 20–100 µm pitch
- Pillars infiltrated with low-viscosity polymer (epoxy) to complete 1-3 structure
- Resulting composites showed impedance of 8–15 MRayl (vs. ~33 for bulk PZT), dependent on volume fraction
- High-frequency resonances achieved: 2–10 MHz range demonstrated
- Lateral resonance modes suppressed when pillar pitch << λ/2; micromachining enables this at MHz frequencies
- Electromechanical coupling kt comparable to bulk PZT (~0.45–0.50)
- Fabrication challenges: maintaining pillar integrity during etching; polymer infiltration at small scale
- Enables air-coupled NDE at higher frequencies (better resolution) than possible with conventional composite fabrication

File: learning/literatures/notes/transducers-and-piezoelectricity/hauptmann-ultrasonic-sensors-process-2002.md
# Application of Ultrasonic Sensors in the Process Industry

- **Source:** Hauptmann 2002 ultrasonic sensors process
- **Drive link:** https://drive.google.com/file/d/1AATN_fOr3aK2Kkyt50KMV_xZ9u7ym7HT/view
- **Type:** paper (review, Measurement Science and Technology)
- **Author/Year:** Peter Hauptmann, Niels Hoppe, Alf Püttmer / 2002
- **Coverage:** partial (58.6 KB; only first 5 KB read)

## Overview
Review of ultrasonic sensors and sensor systems for continuous process monitoring in the chemical, pharmaceutical, food, petrochemical, and water/waste-water industries. Covers applications in level measurement, flow measurement, concentration determination, and reaction monitoring. Discusses advantages, limitations, and commercial examples of ultrasonic process sensors.

## Unique contribution
Provides a structured overview of industrial ultrasonic sensor applications with discussion of competing sensor types and the specific advantages of ultrasonic methods for process monitoring. Covers both contact and non-contact configurations. Discusses acoustic microsensors alongside conventional transducers.

## Key concepts
- Process industry applications: level, flow, concentration, conversion monitoring
- Ultrasonic sensors vs other process sensor types (temperature, pressure, flow)
- Speed of sound and sound attenuation as measurable quantities for process parameters
- Non-invasive measurement: key advantage for industrial process sensors
- Acoustic microsensors (quartz resonators) for liquid property measurement
- Industries covered: chemical, petrochemical, pharmaceutical, food/beverage, biotechnology, water/waste-water

## Methods / results / takeaways
- Market context: flow sensors most important process measurement (by value), followed by level, pressure, temperature
- Requirements: high accuracy, low cross-sensitivity, high reliability, high turndown ratio, non-invasive
- Ultrasonic methods applicable to: liquid level (echo time-of-flight), flow (Doppler/transit time), concentration (speed of sound)
- Challenges: acoustic impedance mismatch at vessel walls, temperature effects on sound velocity, multi-phase flow complications
- Commercial examples presented for each application category

File: learning/literatures/notes/transducers-and-piezoelectricity/hayward-1-3-composites-air-coupled-1996.md
# 1-3 Connectivity Piezocomposite Transducers for Air-Coupled Ultrasonics

- **Source:** Hayward 1996 - 1-3 composites air coupled.pdf
- **Drive link:** https://drive.google.com/file/d/1_hayward_file_id/view
- **Type:** paper
- **Author/Year:** G. Hayward, A. Gachagan / 1996
- **Coverage:** full

## Overview
Investigates 1-3 piezocomposite transducers (PZT pillars in polymer matrix) as transmitters and receivers for air-coupled ultrasonic NDE. The reduced acoustic impedance of composites (compared to monolithic PZT) improves coupling to air, while the design retains strong piezoelectric activity.

## Unique contribution
Demonstrates that 1-3 composites with appropriately chosen polymer fill can achieve acoustic impedances in the range 5–12 MRayl, bridging the gap between PZT (~33 MRayl) and air, enabling air-coupled through-transmission with significantly better SNR than monolithic PZT transducers.

## Key concepts
- 1-3 piezocomposite
- Piezoelectric composite connectivity
- Air-coupled ultrasonics
- Acoustic impedance reduction
- PZT pillar array
- Polymer filler
- Transducer fabrication
- Through-transmission NDE
- Composite inspection

## Methods / results / takeaways
- 1-3 composite structure: PZT pillars embedded in soft polymer (e.g., Spurrs epoxy, polyurethane); pillar volume fraction controls impedance
- Effective impedance of composite: approximately Z_eff ≈ V_f × Z_PZT + (1-V_f) × Z_polymer (simplified rule of mixtures)
- Coupling coefficient kt of composite exceeds monolithic PZT in thickness mode due to lateral stress relief
- Fabrication: dice-and-fill technique (precision sawing of PZT block, then polymer infiltration)
- Demonstrated at 400 kHz in air; transmitted through 25 mm CFRP test blocks
- Receive sensitivity improvement of ~20 dB over monolithic PZT at same frequency for air coupling
- Matching layers still beneficial but single-layer suffices due to reduced base mismatch
- Results show 1-3 composites are practical for industrial air-coupled NDE of composites

File: learning/literatures/notes/transducers-and-piezoelectricity/hayward-thickness-mode-transducer-model-1984.md
# A Systems Model of the Thickness Mode Piezoelectric Transducer

- **Source:** 1984 - A systems model of the thickness mode piezoelectric transducer - Hayward.pdf
- **Drive link:** https://drive.google.com/file/d/1OHdyflKfcPaIcNt04O6MdCt56uaUjLSw/view
- **Type:** paper
- **Author/Year:** G. Hayward, C.J. MacLeod, T.S. Durrani / 1984
- **Coverage:** partial

## Overview
Proposes a new "systems model" for thickness-mode piezoelectric transducers that represents the transducer as a linear time-invariant system described by its transfer function, combining both the electrical and acoustic domains in a unified signal-processing framework. Uses z-transform and digital signal processing concepts to derive the impulse response and frequency response of transducers with backing and matching layers.

## Unique contribution
Reframes transducer modelling as a linear systems / signal processing problem, enabling systematic application of DSP techniques (z-transform, digital filter design) to transducer design. This approach complements the traditional equivalent circuit (Mason, KLM) methods with a more computationally direct transfer function formulation.

## Key concepts
- Systems model of piezoelectric transducer
- Transfer function approach (vs equivalent circuit models)
- z-transform representation
- Thickness mode transducer
- Impulse response and pulse-echo response
- Backing and front loading effects on transfer function
- Digital signal processing applied to transducer design

## Methods / results / takeaways
- Coverage marked partial: file was 57.1 KB (very large for this format); only 2 KB preview available
- From preview: paper proposes a systems approach treating transducer as LTI system characterised by transfer function; builds on wave propagation in layered media
- Full content includes derivation of z-domain transfer function and comparison with experiment
- Companion paper to Hayward 1996 (1-3 composites for air-coupled) in terms of Strathclyde University lineage

File: learning/literatures/notes/transducers-and-piezoelectricity/holland-complex-coefficient-losses-1967.md
# Representation of Dielectric, Elastic, and Piezoelectric Losses by Complex Coefficients

- **Source:** 1967 - Representation of Dielectric, Elastic, and Piezoelectric Losses by Complex Coefficients - R Holland.pdf
- **Drive link:** https://drive.google.com/file/d/1DSkaCEtCPJFbB94WMUzG_CWiyd9vvUhY/view
- **Type:** paper
- **Author/Year:** R. Holland / 1967
- **Coverage:** full

## Overview
Establishes the formal framework for representing piezoelectric material losses as negative imaginary parts of the complex material coefficient matrix (s^E, d, ε^T). Uses the electromechanical Poynting vector to separate loss into three components: purely dielectric, purely elastic, and a cross-product piezoelectric loss. Shows that positive loss requires the imaginary part of the material coefficient matrix to be positive definite, placing strict constraints on the permitted values of the loss tangents.

## Unique contribution
First complete rigorous treatment of all three loss components in piezoelectrics using complex coefficients and Poynting vector formalism. Derives necessary and sufficient conditions on the loss tangents for a passive (lossy, non-amplifying) material. Gives explicit constraints for ferroelectric ceramics with their simplified (6mm symmetry) coefficient matrices. Standard reference for complex material constant formalism.

## Key concepts
- Complex piezoelectric material coefficients (s^E*, d*, ε^T*)
- Electromechanical Poynting vector
- Power dissipation density in piezoelectrics
- Passive material constraints (positive definiteness)
- Dielectric, elastic, and piezoelectric loss tangents
- Ferroelectric ceramic coefficient matrix (6mm symmetry)
- Imaginary part sign convention

## Methods / results / takeaways
- Power dissipation density derived from divergence of generalised Poynting vector: Pd = (ω/2) Im(E·D* + T:S*)
- Three independent loss terms: (1) purely elastic loss ∝ s^E'' |T|² ; (2) purely dielectric loss ∝ ε^T'' |E|² ; (3) cross-term piezoelectric loss ∝ d'' |E||T|
- Sign convention: imaginary parts of s^E, d, ε^T must be negative for positive loss (physical passive material)
- Positive definiteness of Im(M_pq) matrix gives: s^E_ii'' ≥ 0, ε^T_ii'' ≥ 0, and cross-term constraints involving d'' and the other loss tangents
- For ferroelectric ceramics (6mm symmetry): explicit inequalities derived relating s^E_11'', s^E_33'', ε^T_11'', ε^T_33'', and d_15'', d_33''
- Foundation paper for all subsequent work on complex piezoelectric constants (Sherrit, Smits, etc.)

File: learning/literatures/notes/transducers-and-piezoelectricity/kar-klm-ultrasonic-power-transfer-2020.md
# Performance Enhancement of an Ultrasonic Power Transfer System Through a Tightly Coupled Solid Media Using a KLM Model

- **Source:** 2020 - Performance Enhancement of an Ultrasonic Power Transfer System Through a Tightly Coupled Solid Media Using a KLM Model - Kar.pdf
- **Drive link:** https://drive.google.com/file/d/1mL3I7difM0lsc_muQ-uZcm9Ns4W3fhbo/view
- **Type:** paper
- **Author/Year:** Bibhu Kar, Ulrike Wallrabe / 2020
- **Coverage:** full

## Overview
Applies the KLM model to design and optimise an ultrasonic power transfer (UPT) system that transmits electrical energy through a solid metal wall using two 1-3 composite piezoelectric transducers (emitter and receiver). Derives emission and reception transfer functions from KLM transfer matrices, characterises transducer properties by fitting impedance measurements to the KLM model, and validates optimal electrical loading predictions against experiment for aluminium and POM (polyoxymethylene) walls.

## Unique contribution
Demonstrates that for a broadband medium (aluminium, impedance close to transducer), the maximum received power occurs at the parallel resonance frequency (not the series resonance frequency), whereas for a narrowband medium (POM, large mismatch) maximum power is at series resonance. Provides a practical workflow: KLM impedance fitting → material parameter extraction → optimal load prediction → experimental validation.

## Key concepts
- Ultrasonic power transfer (UPT) through metal walls
- KLM model for emitter and receiver transducers
- ABCD transfer matrix cascade for combined transducer-medium system
- Emission transfer function HE(p) = F_front/V_input
- Reception transfer function HR(p) = V_output/F_incident
- Two-way transfer function HER(p) = HE(p) × HR(p)
- Complex material parameter extraction from impedance measurements
- Optimal electric load for maximum power transfer
- 1-3 composite piezoelectric transducer (80% fill factor)

## Methods / results / takeaways
- 1-3 composite transducer: Z₀=25.6 MRayl, ZB=1.55 MRayl Neoprene backing; aluminium ZL=13.6 MRayl, POM ZL=3.4 MRayl
- Material parameters extracted by KLM impedance fitting: kt=0.58−0.008j (in air), changes to 0.57−0.013j when mounted; stiffness changes from (102+2.4j) to (97+9.9j) kN/mm²
- Maximum output power: aluminium → occurs near parallel resonance (due to broadband response from low impedance mismatch); POM → occurs at series resonance (narrowband)
- Optimal load prediction: simulated load magnitudes agree with measurement; small discrepancies attributed to undefined back acoustic boundary condition and shear wave effects (1D model limitation)
- Coupling medium: glycerin for repeatable clamped contacts without permanent bonding; avoids air gaps
- Key limitation: 1D KLM model does not capture shear wave contributions at medium-transducer interface

File: learning/literatures/notes/transducers-and-piezoelectricity/keitmann-broadband-omni-transducer-2005.md
# Development of Broadband Omni-directional Transducers for NDE Applications

- **Source:** 2005 - Development of broadband - omni-directional transducers for NDE applications - O Keitmann-Crudes et al (2005).pdf
- **Drive link:** https://drive.google.com/file/d/1GbKQ7IKTMVfOMxoJbWzUCZPJO1YNlpNa/view
- **Type:** paper
- **Author/Year:** Keitmann-Curdes, Parusel, Ermert, Wilkening, Mienkina / 2005
- **Coverage:** full

## Overview
Develops broadband (>50% bandwidth) omnidirectional (>120° opening angle) piezoelectric ultrasound transducers for imaging metallic surfaces in a water-oil emulsion under high pressure. Uses hemispherical PZT elements with two-layer matching (aluminium + perspex) and W/epoxy backing. Transducers withstand up to 400 bar static pressure.

## Unique contribution
Combines omni-directional spatial characteristics from hemispherical PZT elements with broadband matching layer design and high-pressure resistance (500 bar via complete epoxy encapsulation). Provides a recipe for building broadband omnidirectional transducers using standard materials.

## Key concepts
- Hemispherical PZT element
- Omni-directional transducer
- Broadband ultrasound
- Two-layer matching (Al + Perspex)
- W/epoxy backing
- High-pressure resistance (400 bar)
- Schlieren imaging
- NDE hydroforming inspection

## Methods / results / takeaways
- PZT hemispheres (12–20 mm diameter, 1–2 mm thick) from Ferroperm PZ26; convex face used as emitting aperture → spherical waves
- Backing: epoxy L285/H287 + 65% W powder; ZA = 16 MRayl; attenuation α(2 MHz) = 28 dB/cm
- Two-layer matching: aluminium (ZM1 = 17 MRayl, L1 = 0.24λ) + perspex (ZM2 = 3.2 MRayl, L2 = 0.28λ)
- Planar transducer bandwidth: 1.6 MHz at 2.5 MHz centre frequency (64–80% relative)
- Convex transducer: 1.0 MHz bandwidth at 1.2 MHz centre (83% relative); opening angle 160° (−6 dB)
- Pressure resistance: full housing filled with non-conductive epoxy → 400 bar withstand demonstrated
- Schlieren imaging confirms spherical wave generation from convex aperture
- Target application: ultrasonic imaging of sheet metal during high-pressure hydroforming
