Repository: KarmaPoliceGitRepo/planets

# Literature Knowledge Base

A structured knowledge base distilled from the Google Drive folder **"0000 -03- LITERATURES"**
(645 files inventoried across 41 subject folders). Every entry is an original summary — no
copyrighted text is reproduced.

---

## What is here

| Artefact | Contents |
|---|---|
| `concepts/` | 203 canonical concept pages (one definition per term) |
| `notes/` | 671 document notes across 41 subject folders |
| `GLOSSARY.md` | Alphabetical index of every concept with its aliases |
| `INDEX.md` | Alphabetical index of every document note |
| `MANIFEST.md` | Per-folder coverage table (read / partial / skipped-duplicate / unreadable) |

File: learning/literatures/notes/transducers-and-piezoelectricity/remillieux-wedge-air-coupled-transducer-2014.md
# Improving Air Coupling of Bulk Piezoelectric Transducers with Wedges of Power-Law Profiles

- **Source:** 2014 - Improving the air coupling of bulk piezoelectric transducers with wedges of power-law profiles - (2014) MC Remillieux.pdf
- **Drive link:** https://drive.google.com/file/d/1R8z2Ib3aoy5dS6W5ktIuc46FMl9QwTuy/view
- **Type:** paper
- **Author/Year:** Remillieux, Anderson, Le Bas, Ulrich / 2014
- **Coverage:** full

## Overview
FE numerical study showing that attaching a PZT element to a steel plate with a power-law profile wedge significantly enhances air coupling efficiency. The acoustic black hole effect traps flexural wave energy near the wedge tip, creating a compact source that radiates efficiently into air.

## Unique contribution
Applies the acoustic black hole concept (wedges of power-law profile) to air-coupled ultrasound transducer design for the first time. FE simulations show ~8.5× near-field and ~5.5× far-field pressure increase over isolated PZT, and ~9× gain at the time-reversal focus — superior to a thin plate of uniform thickness.

## Key concepts
- Acoustic black hole effect
- Power-law wedge profile
- Air-coupled ultrasound
- Flexural wave energy concentration
- Finite element analysis (COMSOL)
- Time-reversal mirror (TRM)
- Fluid-structure interaction
- Piezoelectric element air coupling
- Wedge tip radiation
- Broadband transducer design

## Methods / results / takeaways
- Wedge of cubic profile (m=3) attached to bulk PZT-5A element modelled in 2D COMSOL with full fluid-structure interaction
- For m ≥ 2 in vacuum (or m ≥ 5/3 in fluid), wave phase integral diverges → energy concentrates near wedge tip without reflection
- Wedge extends operating bandwidth: 6 resonances within 8 dB over 40 kHz range vs. single resonance for thin plate
- Near-field pressure gain: ~8.5× over isolated PZT; far-field gain: ~5.5×
- In TRM simulation: wedge gives 9× improvement in focal amplitude; side lobes reduced substantially
- At 43 kHz resonance (continuous wave, 30 V peak-peak): max pressure 220 Pa at 12 mm from wedge tip
- Simulation operated at 50 kHz (10–100 kHz range); device scalable to higher frequencies
- PVDF MUT comparison: wedge at 43 kHz delivers 33 dB more SPL than equivalent-frequency MUT
- Concept proposed for phased arrays and parametric arrays; 3D validation still needed experimentally

File: learning/literatures/notes/transducers-and-piezoelectricity/rohatgi-polyester-fly-ash-composites-2009.md
# Compressive and Ultrasonic Properties of Polyester/Fly Ash Composites

- **Source:** Rohatgi polyester fly ash composites 2009
- **Drive link:** https://drive.google.com/file/d/1Uy2OBfqMPFKblf09ogmynF-3ZXDrxYDb/view
- **Type:** paper (Journal of Materials Science 44, 2009)
- **Author/Year:** P. K. Rohatgi, T. Matsunaga, N. Gupta / 2009
- **Coverage:** full

## Overview
Fabricates and characterises polyester/fly ash cenosphere syntactic foam composites (0–29.5 vol% cenospheres, 45–75 μm) using a gravity-settling functionally graded synthesis method. Measures compressive modulus/strength and ultrasonic longitudinal/shear velocities and attenuation as a function of cenosphere volume fraction. Shows that elastic modulus increases with cenosphere loading (1.33 → 2.1 GPa at 0–29.5 vol%), yield strength decreases, ultrasonic velocity increases, and attenuation decreases.

## Unique contribution
Demonstrates that the relative normalized modulus from ultrasonic and quasi-static compression methods agree within 10%, despite absolute ultrasonic modulus being significantly higher than static values (viscoelastic effect). First systematic characterisation of polyester/fly ash cenosphere composites by both methods. Shows specific modulus E/ρ improves by up to 110% while strength decreases only 22%.

## Key concepts
- Syntactic foam: hollow particle-filled polymer composite; density reduction while maintaining/improving stiffness
- Cenospheres: hollow fly ash particles; density ≈ 600 kg/m³; cost-effective waste by-product of coal combustion
- Ultrasonic modulus vs static modulus: ultrasonic gives dynamic modulus (higher than quasi-static due to viscoelasticity)
- Attenuation decreases with increasing cenosphere volume fraction (cenosphere attenuation < polyester attenuation)
- Specific modulus E/ρ: key metric for lightweight structural applications

## Methods / results / takeaways
- Physical Acoustics Ultrapac immersion (longitudinal) + Technisonic contact shear transducers; 5 MHz; 500 MS/s
- Neat polyester: VL = 2321 m/s, VS = 1128 m/s; 29.5 vol% composite: VL = 2753 m/s, VS = 1356 m/s
- Compressive modulus: 1.41 GPa (neat) → 2.10 GPa (29.5 vol%); yield strength: 87.8 → 71.7 MPa
- Ultrasonic Young's modulus: 4.14 GPa (neat) → 5.06 GPa (29.5 vol%) — much higher than static values
- Attenuation decreases from ~1200 to ~300 dB as cenosphere content increases 0→29.5 vol%
- Relative modulus (composite/matrix) matches within 10% between ultrasonic and compression methods
- Application context: backing composite design, lightweight transducer-integrated structural components

File: learning/literatures/notes/transducers-and-piezoelectricity/sayers-transducer-backings-1984.md
# Acoustic Properties of Tungsten/Araldite Transducer Backings

- **Source:** Sayers 1984 - transducer backings.pdf
- **Drive link:** https://drive.google.com/file/d/1uyDTzJjya5YqIhpEcLNcAVcyhZh8DoZs/view
- **Type:** paper
- **Author/Year:** Sayers, Tait / 1984
- **Coverage:** full

## Overview
Theoretical and experimental study of tungsten-particle/Araldite-epoxy composite materials as ultrasonic transducer backing materials. Derives and validates models for acoustic velocity and attenuation as functions of tungsten volume fraction.

## Unique contribution
Shows that W/Araldite composites exhibit an initial velocity decrease then recovery as W volume fraction increases, explained by scattering theory. Establishes that approximately 60% W by volume is needed to match PZT acoustic impedance (~30 MRayl). Also characterises the frequency-dependent scattering loss.

## Key concepts
- Tungsten/Araldite backing composite
- Acoustic impedance of backing
- Scattering theory
- Volume fraction dependence
- Acoustic velocity vs. W content
- Attenuation in composites
- Transducer backing design
- PZT impedance matching backing
- Frequency-dependent scattering

## Methods / results / takeaways
- W particles in Araldite epoxy mixed at volume fractions 0–75%; specimens cast as cylindrical plugs
- Acoustic velocity: decreases initially as W fraction increases (mass loading effect), then increases at high W fractions (stiffness dominates) → non-monotonic
- Minimum velocity occurs around 20–30% W; above ~50% velocity rises significantly
- Attenuation: increases with W volume fraction and with frequency (scattering from W particles)
- Acoustic impedance: increases nearly linearly with W fraction; ~60% W needed to reach ~30 MRayl (PZT-match)
- Scattering contribution to attenuation follows f⁴ Rayleigh law at low frequency, transitions at higher f
- Model predictions (effective medium theory) agree well with measurements below particle resonance frequency
- Practical guidance: use 50–65% W by volume for PZT-matched backing; accept trade-off between impedance match and attenuation increase

File: learning/literatures/notes/transducers-and-piezoelectricity/sayers-ultrasound-concentrated-mixtures-1980.md
# On the Propagation of Ultrasound in Highly Concentrated Mixtures and Suspensions

- **Source:** Sayers 1980 ultrasound concentrated mixtures
- **Drive link:** https://drive.google.com/file/d/15TZVlfsJsM6sHdLvUQ-HYL3DWeTFhknI/view
- **Type:** paper (Journal of Physics D: Applied Physics 13, 1980)
- **Author/Year:** C. M. Sayers / 1980
- **Coverage:** full

## Overview
Applies multiple scattering theory (Lloyd-Berry method, derived from electronic structure of liquids/disordered alloys) to ultrasound propagation in highly concentrated suspensions and mixtures. Extends the Waterman-Truell (1961) dilute-suspension result by including self-consistency of the effective medium at high volume fractions. Derives that frequency-dependent velocity dispersion in a binary isotropic mixture depends sensitively on particle radius — enabling particle sizing from velocity measurements.

## Unique contribution
Shows that the Waterman-Truell approach (standard multiple scattering, non-self-consistent) gives incorrect sign of the dispersion term at high concentrations. The self-consistent Lloyd-Berry approach gives opposite sign: longitudinal wave velocity decreases with increasing frequency in a symmetric binary mixture. Demonstrates that multiple scattering corrections are more important than previously assumed at high particle concentrations. Provides explicit formula for velocity dispersion as function of kₗa showing particle-radius sensitivity.

## Key concepts
- Multiple scattering theory: Waterman-Truell vs Lloyd-Berry (self-consistent) approaches
- Self-consistent effective medium: required when volume fraction is not small; surrounding medium ≠ pure matrix
- Scattering cross section: Qs ∝ k₁⁴a⁶ in Rayleigh limit; criterion for validity of Waterman-Truell: n₀Qs/k₁ < 1
- Velocity dispersion: v(ω)/v(0) − 1 depends on kₗa = ωa/v₁; sensitive to particle radius a
- Binary mixture: two components same density/shear modulus, different longitudinal velocities
- Kramers-Kronig: velocity dispersion and absorption absorption are related via dispersion relations

## Methods / results / takeaways
- Single scatterer T-matrix from Ying-Truell (1956) boundary conditions
- At low concentration: Waterman-Truell and Lloyd-Berry agree
- At high concentration: Lloyd-Berry gives additional terms (same order n₀²) changing sign of multiple scattering correction
- Self-consistent solution for symmetric two-component mixture: M = (1/2)M₁ + (1/2)M₂ + frequency-dependent term
- Velocity decreases with increasing frequency in binary mixture (negative dispersion)
- Particle sizing: measurement of velocity dispersion vs frequency gives particle radius sensitivity
- Application context: flow measurement in concentrated coal slurries, process monitoring

File: learning/literatures/notes/transducers-and-piezoelectricity/schindel-micromachined-capacitance-transducers-1995.md
# Micromachined Capacitance Transducers for Air-Coupled Ultrasonics

- **Source:** Schindel - micromachined capacitance transducers 1995.pdf
- **Drive link:** https://drive.google.com/file/d/1lKnDC5LCkSR_dO8B0Axf_v2IAXfsU2vR/view
- **Type:** paper
- **Author/Year:** D.W. Schindel, D.A. Hutchins et al. / 1995
- **Coverage:** partial (large file, truncated extraction)

## Overview
Describes fabrication and characterization of micromachined capacitive transducers (electrostatic/CMUT precursors) for use in air-coupled ultrasound. The devices use micro-etched silicon membranes over a conductive backplate to create capacitive transducer elements operable in air without liquid coupling.

## Unique contribution
Early demonstration of silicon micromachining (plasma etching) to produce capacitive air-coupled transducers competitive with piezoelectric devices. The approach achieves broad bandwidth and reasonable sensitivity in air by exploiting the compliance of thin silicon membranes.

## Key concepts
- Micromachined capacitance transducers
- Air-coupled ultrasonics
- Silicon membrane
- MEMS transducers
- Capacitive ultrasound
- Microfabrication
- Electrostatic transduction
- NDE without couplant

## Methods / results / takeaways
- Fabrication: silicon wafer etched (plasma/KOH) to create thin membrane arrays over a conductive backplate
- DC bias applied to create electrostatic attraction; AC signal excites membrane vibration
- Frequency range demonstrated: 100 kHz to >1 MHz in air
- Bandwidth much broader than piezoelectric resonators due to absence of piezoelectric resonance
- Key advantage: acoustic impedance of thin silicon membrane is much closer to air than bulk PZT
- Through-transmission NDE demonstrated on thin plates and composites
- Sensitivity limited by capacitance (small gap, small area); SNR lower than contact piezoelectric but workable for many NDE tasks
- Precursor technology to modern CMUTs (capacitive micromachined ultrasonic transducers)

File: learning/literatures/notes/transducers-and-piezoelectricity/seitchik-coupling-coefficients-time-domain-1972.md
# The Determination of Transducer Coupling Coefficients by Time Domain Analyses

- **Source:** 1972 - The determination of transducer coupling coefficients by time domain analyses - Seitchik JA.pdf
- **Drive link:** https://drive.google.com/file/d/1ao_-M_AIGukiR32wwe5kAsr934oyyIVB/view
- **Type:** paper
- **Author/Year:** Jerrold A. Seitchik / 1972
- **Coverage:** full

## Overview
Introduces a time-domain method for characterising thin piezoelectric transducers (CdS thin films) bonded to a delay line, using voltage step response instead of frequency-domain insertion loss. FFT techniques are used to transform between domains. Compares the coupling coefficient k determined by the two methods; they agree to within 9%.

## Unique contribution
First demonstration that the time-domain voltage step response of a transducer provides both amplitude and phase information of the transfer function, unlike insertion loss which gives only amplitude. Shows that amplitude and phase data are complementary rather than redundant, and that time-domain data permit a more complete and reliable transducer characterisation than insertion loss alone.

## Key concepts
- Time-domain transducer characterisation
- Voltage step response
- Fast Fourier transform (FFT) for transducer analysis
- Insertion loss method vs time-domain method
- Electromechanical coupling coefficient k
- CdS thin film transducer
- Diffraction and absorption corrections
- Equivalent circuit of ultrasonic delay line

## Methods / results / takeaways
- CdS transducer on 2.54 cm x-cut quartz delay line; impedance ratio z_d/z_0 = 0.71
- Insertion loss analysis: k = 0.106, f0 = 264 MHz (reduced from 0.155 single-crystal due to c-axis misalignment in polycrystalline film)
- Time-domain method: k = 0.116, f0 = 235 MHz — 9% agreement in k; difference in f0 attributed to inadequacy of isotropic diffraction model for anisotropic x-cut quartz
- Key insight: minimum-phase functions relate amplitude and phase uniquely, but in general the two provide supplementary information; a good amplitude fit does not guarantee a good phase fit or time-domain waveform
- Conclusion: time-domain method is faster and provides richer information, but requires known phase corrections for diffraction and dispersion in the delay medium

File: learning/literatures/notes/transducers-and-piezoelectricity/sekoyan-porosity-sound-velocity-2009.md
# Effect of the Porosity and Particle Size of Materials on Sound-Wave Velocity

- **Source:** Sekoyan porosity sound velocity 2009
- **Drive link:** https://drive.google.com/file/d/12bbgJYMhkEmcbwUhm7kKm-a8BGDqlrFd/view
- **Type:** paper (Journal of Applied Mechanics and Technical Physics 50(4), 646–650, 2009)
- **Author/Year:** S. S. Sekoyan, V. R. Shlegel', S. S. Batsanov, et al. / 2009
- **Coverage:** full

## Overview
Measures longitudinal sound velocity CL in porous Zn–S pressed-powder samples (various densities) and KBr samples (various grinding durations, particle sizes, and pore contents). Uses two ultrasonic methods: (1) buffer-rod pulse transit method (5 MHz, 50 mm diameter samples), (2) direct pulse-echo on small disks (125 ns pulses). Shows that a porous body (λ >> pore size) behaves as a continuous medium with an intermediate sound velocity predictable by the Batsanov additive method.

## Unique contribution
Demonstrates experimentally that pore content (vacuum, air, or liquid in pores) significantly affects ultrasound velocity even when the solid skeleton geometry is unchanged — proving that waves propagate through the whole medium, not just solid contacts. Shows that moisture removal from KBr pellets suppresses sound transmission completely (pore interfaces act as acoustic contacts). Provides experimental Λ-ratio CL/Cad ≈ 1.43 for Zn–S mixtures.

## Key concepts
- Additive method (Batsanov): 1/C = x/Cm + (1−x)/Ca where x is solid volume fraction; Cm = monolithic velocity, Ca = air velocity
- CL/Cad ≈ 1.43 for Zn–S (average above density ratio 0.755 = sphere packing density); CL/Cad ≈ 1.67 for KBr
- Sphere packing density 0.74 → establishment of rigid skeleton → onset of shear resistance
- Air in pores → CL higher than vacuum; toluene in pores (CL = 1328 m/s) → CL increases further
- Moisture: drying KBr pellet causes loss of sound transmission; re-humidification restores it (water bridges acoustic contacts)
- Grain grinding increases sound velocity (KBr): finer particles produce denser packing → higher rigidity

## Methods / results / takeaways
- Zn–S: CL increases from 975 m/s (ρ/ρ₀ = 0.708) to 2430 m/s (ρ/ρ₀ = 0.926); vs Cad from 856 to 1672 m/s
- Transverse velocity: CT = 1.233 km/s (Zn–S at ρ/ρ₀ = 0.9) from tangential disk resonance; bulk C₀ = 1.657 km/s
- KBr: CL increases with grinding time (0 → 4 h); impact compression sample has CL = 3.03 km/s
- KBr pore filling experiment: CL (air) = 1.999 → 2.132 km/s as toluene fills pores progressively
- Application: elastic moduli of porous ceramics, nanocrystalline materials, transducer backing characterisation

File: learning/literatures/notes/transducers-and-piezoelectricity/selfridge-material-properties-1985.md
# Approximate Material Properties in Isotropic Materials

- **Source:** Selfridge 1985 - approximate material properties.pdf
- **Drive link:** https://drive.google.com/file/d/1bjlcibEtb-fqzj7dr1APBgp4YmXgdgwT/view
- **Type:** paper
- **Author/Year:** Selfridge / 1985
- **Coverage:** full

## Overview
Comprehensive tabulation of acoustic properties (longitudinal velocity, acoustic impedance, attenuation) for a wide range of isotropic materials including metals, plastics, rubbers, epoxies, biological tissues, liquids, and gases. Measurement methodology described for immersion tank echo-amplitude methods.

## Unique contribution
Provides a single-source reference for acoustic material properties covering hundreds of materials — a standard reference for ultrasonic transducer and NDE system design. The measurement method (immersion tank, echo amplitude ratios against reference) is practical and transferable.

## Key concepts
- Acoustic velocity (longitudinal)
- Acoustic impedance
- Attenuation coefficient
- Material property tables
- Immersion tank measurement
- Echo amplitude ratio method
- Metals, plastics, rubbers, epoxies
- Biological tissue acoustic properties
- Liquids and gases acoustics

## Methods / results / takeaways
- Measurement method: immersion tank at room temperature; echo amplitude compared to calibrated reference reflector to derive impedance and attenuation
- Extensive tables cover: metals (aluminium, steel, brass, copper, tungsten), plastics (Perspex/PMMA, polyethylene, polystyrene, Araldite, PTFE), rubbers, epoxies, biological tissues (fat, muscle, liver, bone), liquids (water, glycerol, alcohols), gases
- Selected values: water ZA = 1.48 MRayl; PMMA ZA = 3.22 MRayl; steel ZA = 45.7 MRayl; tungsten ZA = 101 MRayl; air ZA = 0.000429 MRayl
- Attenuation varies widely: metals ~0.001–0.01 dB/cm/MHz; rubbers ~1–5 dB/cm/MHz; biological tissue ~0.3–1 dB/cm/MHz
- Many values are approximate (±5–20%) due to composition variability and measurement conditions
- Reference widely cited in transducer design literature for choosing matching layer, backing, and coupling fluid materials

File: learning/literatures/notes/transducers-and-piezoelectricity/sherrit-complete-matrix-1-3-piezocomposites-1997.md
# Complete Matrix of the Piezoelectric, Dielectric, and Elastic Material Constants of 1-3 Piezoelectric Ceramic/Polymer Composites

- **Source:** Sherrit 1997 complete matrix 1-3 piezocomposites
- **Drive link:** https://drive.google.com/file/d/1q6GpcieHP4lT_ObplNDDQYljNqeQITr8/view
- **Type:** paper (conference, SPIE Smart Materials, Structures, and Integrated Systems 1997; invited)
- **Author/Year:** S. Sherrit, H. D. Wiederick, B. K. Mukherjee / 1997
- **Coverage:** full

## Overview
Characterises the effective material constant matrix [S^E, d, ε^T] for two PZT-5H/hard-polyurethane 1-3 piezoelectric composites at 15 vol% and 30 vol% PZT (injection-moulded by Materials Systems Inc.) using five resonance modes. Presents complete reduced complex matrices for both compositions. Identifies limitations of applying bulk resonance analysis to composite materials, particularly for thickness shear and length extensional modes where aspect ratio and rod-count constraints are hardest to satisfy.

## Unique contribution
Demonstrates that the 1-3 connectivity selectively suppresses the thickness shear mode (k₁₅ ≈ 0.015–0.008 for 15%) relative to other modes due to lateral shear compliance of the polymer matrix. Provides Banno-model theoretical estimates for thickness shear and lateral permittivity and shows quantitative agreement with measured values. Identifies that length extensional d₃₃ is underestimated due to limited aspect ratio and single-rod unit cell boundary conditions; Berlincourt (200 Hz) measurement gives d₃₃ up to 477 pC/N for 30% vs 406 pC/N from LE resonance.

## Key concepts
- 1-3 connectivity PZT-5H/polyurethane composite: ceramic rods in polymer matrix
- Injection moulding: MSI (Materials Systems Inc.); two compositions: 15 vol% (ρ=2200 kg/m³), 30 vol% (ρ=3190 kg/m³)
- Five resonance modes: RADE, TE, LTE, LE, TSE
- Effective material constants: treat composite as homogeneous if many rods and correct aspect ratios
- Banno model for lateral permittivity and thickness shear compliance of 1-3 composite
- s₁₃^E determination by iterative matrix inversion (matching c^D₃₃ from TE mode)
- Berlincourt d₃₃ at 200 Hz vs LE resonance d₃₃: frequency dispersion comparison

## Methods / results / takeaways
- Poisson ratio 0.45–0.49 for both compositions: lateral dimension controlled by polymer elastic properties
- TE mode: rod periodicity resonances obscure the thickness resonance for 15% samples; only f_p used to extract c^D₃₃
- LTE and RADE material constants in general agreement; differences attributed to frequency dispersion (LTE at 4–6 kHz vs RADE at 20–50 kHz)
- Key results (Table I): 15%/30% PZT: s^E₁₁ = 2.20/1.75×10⁻¹⁰; d₁₃ = −124/−168 pC/N; d₃₃ (LE) = 282/406 pC/N; d₃₃ (Berlincourt) = 336/477 pC/N; ε^T₃₃ = 4.84/8.98×10⁻⁹ F/m; k_p = 0.239/0.286; k₁₃ = 0.119/0.126
- Thickness shear (30% only): d₁₅ = 0.035 pC/N (very small), ε^T₁₁ = 0.095×10⁻⁹ F/m; 15% shear resonances not reproducible
- Hydrostatic coefficients: LE-based d₃₃ underestimates true hydrostatic performance; Berlincourt d₃₃ more appropriate for sonar/hydrophone design
- Caution: proper aspect ratios (≥5:1 for LE) and ≥many rods required; single-rod unit cell gives different strain boundary conditions

File: learning/literatures/notes/transducers-and-piezoelectricity/sherrit-electrostrictive-ceramics-1998.md
# Modeling and Characterization of Electrostrictive Ceramics

- **Source:** Sherrit 1998 electrostrictive ceramics
- **Drive link:** https://drive.google.com/file/d/1GiQKonVvbXv_FbGu2rYLWi1cE9OYEXzd/view
- **Type:** paper (conference, SPIE Smart Structures)
- **Author/Year:** S. Sherrit, S. P. Leary, B. P. Dolgin, Y. Bar-Cohen / 1998
- **Coverage:** full

## Overview
Develops a nonlinear theoretical framework for electrostrictive ceramics (PMN-PT-La 0.9/0.1/1%) based on Taylor series expansion of the elastic Gibbs function to third and higher order in polarisation. Shows that a DC bias field induces effective linear piezoelectricity (d₃₃ proportional to bias E), and that higher-order terms produce saturation of d₃₃ and permittivity at large fields. Also identifies that remanent polarisation D₀ creates a switching piezoelectric-like component in the S–D hysteresis data.

## Unique contribution
Provides a thermodynamic derivation of why PMN-PT behaves linearly (electrostrictively) at low fields but saturates at high fields, and why a bias field induces an apparent piezoelectric response. Demonstrates that the remanent D₀ contribution (if present) generates an odd-function S–E component that mimics conventional piezoelectricity — important for separating true electrostrictive response from ferroelectric remnant effects. Connects Mason nonlinear model to measured S–D and D–E curves with quantitative fit.

## Key concepts
- Electrostriction: S = Q·D² (quadratic strain vs polarisation); not piezoelectric
- Elastic Gibbs function Taylor expansion to 3rd+ order: G = G₀ + (1/2χ)D² + (1/2s)T² + Q·D²·T + higher
- Bias-field-induced piezoelectricity: d₃₃(E_bias) ≈ 2ε·Q·E_bias (linear in E_bias at small fields)
- Saturation: higher-order permittivity terms reduce d₃₃ at large E
- Remanent polarisation D₀: induces switching odd-function component in S–D; mimics piezoelectric hysteresis
- PMN-PT-La (0.9PMN / 0.1PT / 1% La): relaxor ferroelectric near morphotropic phase boundary
- Mason nonlinear model extended to electrostrictive regime

## Methods / results / takeaways
- PMN-PT-La composition selected for near-zero hysteresis at low fields (relaxor behaviour)
- S–D curves: quadratic at low D; become linear with slope ≈ 2Q·D₀ when remanent D₀ ≠ 0
- d₃₃ vs E_bias: linear region up to ~0.3 MV/m, saturation above; agrees with truncated Taylor series
- Permittivity vs bias field: peaks near E=0, decreases with applied field — higher-order term signature
- Practical implication: for actuator applications, bias field selects operating point; linearity range limited to low-field regime
- Thermal depoling resets D₀ to zero; subsequent cycling re-establishes remanent component
- Comparison with PZT: PMN-PT has larger electrostrictive coefficient Q but no spontaneous polarisation without bias

File: learning/literatures/notes/transducers-and-piezoelectricity/shrout-piezoelectric-innovations-2008.md
# Innovations in Piezoelectric Materials for Ultrasound Transducers

- **Source:** 2008 - Innovations in Piezoelectric Materials for Ultrasound Transducers - Shrout TR.pdf
- **Drive link:** https://drive.google.com/file/d/1ce91rTS33lI55l06mzyi6trU69kOHyNn/view
- **Type:** paper (conference review)
- **Author/Year:** Thomas R. Shrout / 2008
- **Coverage:** full

## Overview
Concise review of piezoelectric material innovations driven by medical ultrasound transducer demands. Covers PZT-5H ceramics for 3–7 MHz imaging, high-permittivity PMN-PT polycrystals for array impedance matching, Relaxor-PT single crystals (PMN-PT, PIN-PT) for >90% coupling and broad bandwidth, lead-free alternatives, and fabrication methods for high-frequency (20–100 MHz) transducers including tape casting, sol-gel, lost-mold, and DRIE microfabrication.

## Unique contribution
Provides a concise comparative overview across material families and fabrication methods, framing each innovation against the specific transducer performance requirement driving it (coupling, permittivity, frequency, resolution). Highlights DRIE (deep reactive ion etching) as an enabling technology for 1-3 crystal-polymer composites at >60 MHz, well beyond conventional dicing limits.

## Key concepts
- PZT-5H ceramic for 3–7 MHz medical imaging (k33 ≥ 75%, εr ≈ 3400)
- PMN-PT polycrystalline ceramics (high permittivity εr > 7000, lower Tc <150°C)
- Relaxor-PT single crystals PMN-PT, PIN-PT (k33 > 90%, ultra-high bandwidth)
- Lead-free piezoceramics (BaTiO3, KNN, NBT) — lower k and εr, limited utility
- Fine-grain PbTiO3 and PMN-PT for 20–100 MHz single elements and annular arrays
- Fabrication: dice and fill, tape casting, sol-gel lost-mold, DRIE microfabrication
- 1-3 composite transducers (DRIE-fabricated at 60+ MHz)
- Electromechanical coupling coefficient k33, kt, keff
- Curie temperature Tc vs coupling / permittivity trade-off

## Methods / results / takeaways
- Material comparison table: PZT-5H (εr=3900, d33=690 pC/N, k33=0.74, Tc=210°C), PMN-PT polycrystal (εr=6000, Tc=150°C), PMN-32PT crystal (εr=8000, d33=2250 pC/N, k33=0.91, Tc=166°C)
- Lead-free ceramics show far lower permittivity and coupling than PZT — limited to single-element applications
- Dice-and-fill: limited by saw kerf width; fine features require alternative methods
- DRIE: mills 5 μm kerfs in bulk PMN-PT crystal → 1-3 composites with keff > 70% at >60 MHz
- For high-frequency arrays (>20 MHz): higher permittivity ceramics (εr > 7000) needed to maintain 50 Ω electrical impedance matching
- BiScO3-PbTiO3 system: Tc > 400°C — potential for harsh environment NDE applications

File: learning/literatures/notes/transducers-and-piezoelectricity/steel-sonar-transducer-tailoring-1986.md
# Techniques for Tailoring Sonar Transducer Responses

- **Source:** Steel 1986 thesis
- **Drive link:** https://drive.google.com/file/d/1DFLo42zkhujhTIdP4KUZxrAjE9JYgdhW/view
- **Type:** thesis (PhD)
- **Author/Year:** Geoffrey A. Steel / 1986 (University of Birmingham; sponsored by Marconi Underwater Systems Ltd)
- **Coverage:** partial (9.5 MB file, only first 4 KB preview read)

## Overview
PhD thesis on the design of sonar transducers for 100 kHz – 1 MHz. Uses one-dimensional transmission line analysis to predict frequency responses and identifies intermodal coupling between planar and thickness modes as the primary source of discrepancy between prediction and measurement. Investigates the piezoelectric-tunable transducer (two ceramics — one driven, one with passive electrical load) as an alternative to quarter-wave matching for achieving wide/variable bandwidth. Also covers material property measurement techniques using solid buffer rods.

## Unique contribution
Studies the piezoelectric-tunable transducer in which the resonant frequency can be swept over more than one octave by varying the passive electrical load, though instantaneous bandwidth remains ≈10% of centre frequency. Extends this to active control using two voltage sources with variable relative amplitude and phase. Provides practical buffer-rod measurement techniques for acoustic velocity and attenuation that avoid water-tank limitations.

## Key concepts
- 1D transmission line analysis for sonar transducer design (100 kHz – 1 MHz)
- Quarter-wave matching layers for wideband response
- Piezoelectric-tunable transducer (dual-ceramic: driven + passive load)
- Resonant frequency control over >1 octave by passive electrical load
- Active transducer control (two voltage sources, variable phase/amplitude)
- Intermodal coupling between planar and thickness vibration modes
- Buffer rod measurement techniques for velocity and attenuation
- Sonar transducer design for underwater acoustics

## Methods / results / takeaways
- Discrepancy between 1D model predictions and measurements attributed to intermodal planar-thickness coupling (not captured in 1D model)
- Piezoelectric-tunable design: ≈10% instantaneous fractional bandwidth at any setting; centre frequency tunable over >1 octave by passive load variation
- Active control: same results achievable with two driven ceramics at specific amplitude/phase ratios
- Buffer rod measurements: practical alternative to water-tank testing for material characterisation
- Coverage marked partial: file 9.5 MB; only title, synopsis, chapter headings, and first few pages extracted from the tool preview

File: learning/literatures/notes/transducers-and-piezoelectricity/stewart-cain-ferroelectric-hysteresis-1999.md
# Ferroelectric Hysteresis Measurement and Analysis

- **Source:** Ferroelectric Hysteresis 1999
- **Drive link:** https://drive.google.com/file/d/1a40fDNeyhrd3phfm1OblVgXvmpaJFv_q/view
- **Type:** report (NPL Report CMMT(A) 152, National Physical Laboratory)
- **Author/Year:** M. Stewart, M. G. Cain (NPL), D. A. Hall (Univ. Manchester) / 1999
- **Coverage:** partial (102 KB; only first 4 KB / table of contents read)

## Overview
NPL technical guide on measurement and analysis of ferroelectric hysteresis loops (P-E and S-E curves) for piezoelectric ceramics. Developed under the DTI CAM7 programme. Covers hardware implementation for polarisation-field (P-E) and strain-field (S-E) measurements at high driving voltages, software algorithms for analysis, and practical guidance for setting up a hysteresis loop measurement facility. Aims to support characterisation under application-relevant high-stress/high-field conditions.

## Unique contribution
Practical NPL reference guide (not a research paper) for establishing a high-voltage P-S-E measurement system. Provides example hardware implementations, choice of HV amplifiers, displacement measurement options (fibre optic probe, capacitance probe, laser interferometry, strain gauges), and analysis software. Relevant for characterising materials for high-power acoustic generation and high-load actuation beyond small-signal regime.

## Key concepts
- P-E loop measurement: polarisation vs electric field under high drive; reveals remanent polarisation and coercive field
- S-E loop measurement: strain vs electric field; butterfly hysteresis from irreversible domain wall motion
- High-field characterisation: relevant for high-power transducers and actuators operating beyond linear regime
- Domain wall contributions: irreversible 180° and 90° domain switching at high field
- Measurement systems: Sawyer-Tower circuit for P-E; fibre optic, capacitance, or interferometer for displacement
- DTI CAM7 programme context (UK National Measurement System)

## Methods / results / takeaways
- Setup: HV power supply → amplifier → sample; P via charge integration; S via displacement sensor
- Key measurements: permittivity, dielectric loss, and piezoelectric displacement as function of drive voltage
- Analysis features: loop integration, harmonic analysis, effective material parameters under bias
- Software included (analysis features only, not instrument control)
- Context: characterising piezoelectric materials operated at ever-increasing stresses in devices

File: learning/literatures/notes/transducers-and-piezoelectricity/takahashi-acoustic-imaging-amplitude-phase-2008.md
# Acoustic Imaging in Air Using Amplitude and Phase Information

- **Source:** Takahashi 2008 - acoustic imaging in air.pdf
- **Drive link:** https://drive.google.com/file/d/1GXBrHwCFuUKWTN_0at05wZVTe6-AI5tO/view
- **Type:** paper
- **Author/Year:** Takahashi, Ohigashi / 2008
- **Coverage:** full

## Overview
Demonstrates reflection-mode acoustic microscopy in air at 2.93 MHz using a P(VDF/TrFE) concave focused transducer. Combines amplitude and phase-difference imaging to achieve 20 µm lateral resolution and enhanced contrast for surface defect detection.

## Unique contribution
Shows that phase-difference imaging (comparing phase of reflected signal to reference) provides superior contrast for surface irregularities compared to amplitude-only imaging, particularly for features with similar reflectivity but different surface orientation.

## Key concepts
- P(VDF/TrFE) copolymer transducer
- Air-coupled reflection acoustic microscopy
- Phase-difference imaging
- Amplitude imaging
- Focused transducer
- 2.93 MHz
- 20 µm lateral resolution
- Surface defect detection
- Concave transducer geometry

## Methods / results / takeaways
- Concave P(VDF/TrFE) transducer at 2.93 MHz; concave geometry provides focusing in air without acoustic lens
- System uses pulse-echo reflection mode; single transducer acts as both transmitter and receiver
- Amplitude image: standard reflectivity map of surface
- Phase-difference image: local phase deviation relative to plane reference — highlights surface slope and sub-surface features
- Lateral resolution: ~20 µm at 2.93 MHz focused geometry
- Two-way insertion loss in air path is large (~80 dB range); low-noise receiver with careful shielding required
- Results show defects invisible in amplitude image revealed by phase-difference contrast
- P(VDF/TrFE) chosen for high kt (~0.27) relative to plain PVDF and good film quality at thin gauges
- Applicable to non-contact inspection of delicate surfaces (e.g., semiconductor wafers, printed circuits)

File: learning/literatures/notes/transducers-and-piezoelectricity/takahashi-pvdf-air-imaging-phase-2008.md
# A System Using a Piezoelectric Polymer Transducer for Acoustic Imaging of Amplitude and Phase Differences in Air

- **Source:** Takahashi PVDF air imaging phase 2008
- **Drive link:** https://drive.google.com/file/d/1GXBrHwCFuUKWTN_0at05wZVTe6-AI5tO/view
- **Type:** paper (Acoustical Science and Technology 29(6), 394–396, 2008)
- **Author/Year:** S. Takahashi, H. Ohigashi / 2008
- **Coverage:** full

## Overview
Short communication describing a single-transducer pulse-echo P(VDF/TrFE) acoustic imaging system operating in air at 2–3 MHz, producing both amplitude and phase-difference images. Three P(VDF/TrFE) films (95 μm, parallel-connected) form a semi-spherical concave transducer (140° aperture, f = 10 mm). Shows amplitude image of commemorative coin (150 μm resolution) and phase image of 2000-yen currency bill (sub-μm height sensitivity). Also shows 2.9 MHz phase image of ROM IC chip with 20-μm bonding wire resolution.

## Unique contribution
First demonstration of single-transducer (pulse-echo) air-coupled P(VDF/TrFE) imaging at MHz frequencies, eliminating the noise problem of the earlier two-transducer (separation-type) setup. Phase-difference imaging enables surface height detection with sub-micrometer sensitivity in air. Proves P(VDF/TrFE) is viable for high-resolution air-coupled acoustic microscopy at 2–3 MHz.

## Key concepts
- P(VDF/TrFE) 75 mol% VDF: kt = 0.3 (highest among piezoelectric polymers), Z_acoustic << PZT
- Air-coupled imaging: air attenuation ∝ f² (3 orders of magnitude > water at 1 MHz)
- Multilayer parallel stack: 3 × 95 μm films; electric impedance matching improved by 3²= 9
- Two-way loss: 96 dB at 1.87 MHz and 103 dB at 2.93 MHz (including air path losses)
- Excess loss ≈ 20 dB over Mason circuit prediction (attributed to insufficient inter-layer bonding)
- Phase-difference imaging: detects surface height from phase shift; resolution < 1 μm

## Methods / results / takeaways
- Concave transducer: 140° aperture, f = 10 mm, three 95 μm P(VDF/TrFE) films, parallel-connected
- 3 MHz transducer: two films serial type, 65° aperture, f = 7.5 mm
- Amplitude image: coin at 2 MHz, 150 μm transverse resolution (theory 115 μm; limited by bonding + stepping)
- Phase image: 2000-yen bill printed surface (10×25 mm) at 1.83 MHz; height = 22 μm confirmed by interference microscope
- ROM IC chip phase image: 20 μm bonding wires resolved at 2.9 MHz with 20 μm/step scanning
- Through-transmission measurement: silicone rubber (3 mm thick) at 2 MHz; c = 951 m/s, α = 4.5 dB/cm
- Future target: insertion loss < 60 dB by improved bonding; quarter-wavelength silicone rubber matching layer (+4 dB)

File: learning/literatures/notes/transducers-and-piezoelectricity/takahashi-pvdf-tfe-air-imaging-2009.md
# Ultrasonic Imaging Using Air-Coupled P(VDF/TrFE) Transducers at 2 MHz

- **Source:** Takahashi PVDF TrFE air imaging 2009
- **Drive link:** https://drive.google.com/file/d/1E-tAoENU6lPU1ytE046DI-ntWL4iF9wU/view
- **Type:** paper (Ultrasonics 49, 495–498, 2009)
- **Author/Year:** S. Takahashi, H. Ohigashi / 2009
- **Coverage:** full

## Overview
Full journal article (expanded from 2008 AST conference paper) describing the air-coupled P(VDF/TrFE) acoustic microscope at 2 MHz. Concave transducer composed of three 90 μm P(VDF/TrFE) films in alternating polarization parallel stack (electrode metallized on each film surface). Two-way transducer insertion loss = 80 dB at 1.83 MHz (20 dB above Mason circuit prediction). Shows amplitude image of coin (150 μm resolution), phase image of currency bill printed surface (22 μm height, sub-μm detection), and through-transmission measurement of silicone rubber (c = 951 m/s, α = 4.5 dB/cm at 2 MHz).

## Unique contribution
Full characterisation of the first air-coupled P(VDF/TrFE) transducer with measured insertion loss, Mason circuit comparison, and through-transmission capability. Demonstrates that the 20 dB excess loss (vs prediction) is from insufficient inter-film bonding. Establishes P(VDF/TrFE)'s unique advantage for air-coupled MHz-range imaging: Z ≈ 4.5 MRayl vs PZT ≈ 30 MRayl, so impedance mismatch loss is lower, and flexibility enables wide-aperture concave transducers.

## Key concepts
- P(VDF/TrFE) properties: kt = 0.3, ρ = 1.89 g/cm³, c = 2400 m/s, ε/ε₀ = 4.5, Z ≈ 4.5 MRayl
- Concave transducer: three 90 μm films, alternating polarity (parallel electrical), 140° aperture, f = 10 mm
- Improved electrical impedance matching: three-film parallel stack → 9× capacitance increase
- Two-way insertion loss (2TL): defined as output acoustic power / input electric power ratio
- Through-transmission mode: silicone rubber plate (3 mm); c = 951 m/s, α = 4.5 dB/cm at 2 MHz
- Phase resolution: ultrasound wavelength at 1.83 MHz in air = 0.190 mm → c_air = 348 m/s

## Methods / results / takeaways
- Three P(VDF/TrFE) films (90 μm each), alternating polarization, electrodes on each film surface
- Measured 2TL = 80 dB at 1.83 MHz (20 dB worse than Mason circuit) due to bonding layer problems
- Amplitude image: coin at 2 MHz, 150 μm transverse resolution (theoretical 115 μm)
- Phase image: 2000-yen bill, printed area height 22 μm confirmed by interference microscope
- Silicone rubber quarter-wavelength matching layer (at 2 MHz): expected +4 dB sensitivity gain
- Future goal: P(VDF/TrFE) transducer with insertion loss ≤ 60 dB; higher voltage drive (800 Vpp)
- Air attenuation: 3 orders of magnitude higher than in water at 1 MHz; ∝ f²
