Repository: KarmaPoliceGitRepo/planets

# Literature Knowledge Base

A structured knowledge base distilled from the Google Drive folder **"0000 -03- LITERATURES"**
(645 files inventoried across 41 subject folders). Every entry is an original summary — no
copyrighted text is reproduced.

---

## What is here

| Artefact | Contents |
|---|---|
| `concepts/` | 203 canonical concept pages (one definition per term) |
| `notes/` | 671 document notes across 41 subject folders |
| `GLOSSARY.md` | Alphabetical index of every concept with its aliases |
| `INDEX.md` | Alphabetical index of every document note |
| `MANIFEST.md` | Per-folder coverage table (read / partial / skipped-duplicate / unreadable) |

File: learning/literatures/notes/transducers-and-piezoelectricity/takahashi-pvdf-tfe-casting-air-transducer-2012.md
# Properties and Characteristics of P(VDF/TrFE) Transducers Manufactured by a Solution Casting Method for Use in the MHz-Range Ultrasound in Air

- **Source:** Takahashi PVDF TrFE casting air transducer 2012
- **Drive link:** https://drive.google.com/file/d/16DQ6qjvblWZxfRppUZ38DFPgtDSiY_Nx/view
- **Type:** paper (Ultrasonics 52, 422–426, 2012)
- **Author/Year:** S. Takahashi / 2012
- **Coverage:** full

## Overview
Develops P(VDF/TrFE) air-coupled transducers at 4, 6, and 10 MHz by casting polymer solution directly onto the backing aluminum plate — eliminating the adhesive layer that caused 20 dB excess loss in previous bonded transducers. Characterises material properties (kt = 0.27 at 6 MHz), measures air absorption loss from 1–10 MHz, and demonstrates 6 MHz air-coupled acoustic imaging of a ROM IC chip (20 μm lateral resolution) using a bonded concave transducer.

## Unique contribution
First demonstration that P(VDF/TrFE) cast directly on metal electrode achieves insertion loss matching Mason circuit predictions (57 dB at 6.2 MHz), eliminating the 20 dB bonding loss penalty. Provides empirical air absorption law α = 1.6×10⁻¹² f² dB/cm (f in Hz, T = 25°C, P = 996 hPa) validated from 1–10 MHz. Extends practical air-coupled P(VDF/TrFE) imaging to 6 MHz in air, equivalent to ~30 MHz in water for resolution.

## Key concepts
- Solution casting method: P(VDF/TrFE) dissolved in DMF (20 wt%), cast on 0.3 mm Al plate, annealed at 145°C/2h
- Adhesive problem: 6 μm epoxy layer → resonance shift + 20 dB insertion loss increase (from bonding issues, air bubbles, kissing bonds)
- Air absorption law: α = 1.6×10⁻¹² f² dB/cm at 25°C, 996 hPa (matches Bass/Bond theoretical formulas)
- At 10 MHz in air: α ≈ 163 dB/cm (extreme attenuation limits practical range to a few mm)
- P(VDF/TrFE) parameters: kt = 0.27, ρ = 1.89 g/cm³, c_L = 2400 m/s, ε/ε₀ = 4.5, tan δ_e = 0.1, tan δ_m = 0.05
- Lateral resolution in air: D = 1.2λf_focal/D_aperture; at 6 MHz equivalent to ~30 MHz in water

## Methods / results / takeaways
- Cast film thickness ≈ 98 μm; poling field Ep ≥ 75 MV/m; 1/4λ Al backing 300 μm thick
- Mason circuit fitting: kt = 0.27 (slightly below the theoretical 0.30 for high-crystallinity film)
- Planar transducer insertion loss at 6.2 MHz: 57 dB (matches Mason prediction; vs 80 dB for bonded version)
- Concave transducer (f = 6.3 mm, 2θ = 152°): ROM IC chip image with 20 μm bonding wires resolved at 6 MHz
- Image scanning: 20 μm/step; D_theoretical = 36 μm
- Air absorption table: 2 MHz → 6.7 dB/cm; 4 MHz → 27 dB/cm; 6 MHz → 59 dB/cm; 10 MHz → 163 dB/cm
- kt improvement to 0.3 via higher crystallinity P(VDF/TrFE) → projected insertion loss ≤ 52 dB

File: learning/literatures/notes/transducers-and-piezoelectricity/takahashi-pvdf-tre-air-imaging-2009.md
# Air-Coupled Reflection Acoustic Microscopy at 2 MHz Using P(VDF/TrFE)

- **Source:** Takahashi 2009 - air imaging at 2 MHz.pdf
- **Drive link:** https://drive.google.com/file/d/1E-tAoENU6lPU1ytE046DI-ntWL4iF9wU/view
- **Type:** paper
- **Author/Year:** Takahashi, Ohigashi / 2009
- **Coverage:** full

## Overview
Develops a reflection-mode air-coupled acoustic microscope operating at 2 MHz using a P(VDF/TrFE) concave transducer. Achieves 150 µm lateral resolution with ~80 dB two-way insertion loss. Demonstrates imaging of surface and near-surface features on solid specimens without liquid couplant.

## Unique contribution
Extends earlier 2.93 MHz work to 2 MHz, trading resolution for reduced air attenuation, enabling imaging of larger areas and more attenuating specimens. Provides systematic characterisation of the instrument sensitivity and resolution as a function of focusing geometry.

## Key concepts
- P(VDF/TrFE) concave transducer
- Air-coupled acoustic microscopy
- Reflection mode imaging
- 2 MHz in air
- 150 µm lateral resolution
- Insertion loss in air
- Non-contact inspection
- Focused transducer geometry
- Air absorption of ultrasound

## Methods / results / takeaways
- Concave P(VDF/TrFE) transducer at 2 MHz; focal length determined by transducer curvature radius
- Two-way insertion loss: ~80 dB (includes air path loss, conversion loss at transducer face, and receiver noise)
- Lateral resolution: 150 µm (-6 dB) at 2 MHz with concave focusing
- Air absorption: empirically ~1.6 × 10⁻¹² × f² dB/cm at 25°C (Takahashi data consistent with this formula)
- Reflection images of metal and ceramic surfaces demonstrate sensitivity to surface topology and sub-surface delaminations
- Comparison to 2.93 MHz system: lower resolution but better penetration through air gaps and more attenuating targets
- P(VDF/TrFE) selected for kt ~0.27 and film-casting reproducibility; allows custom concave shapes
- System noise floor limited by pre-amplifier; 40 dB gain pre-amp with low noise figure required

File: learning/literatures/notes/transducers-and-piezoelectricity/takahashi-pvdf-tre-casting-2012.md
# Solution-Cast P(VDF/TrFE) Transducers for High-Frequency Air Imaging

- **Source:** Takahashi 2012 - solution casting method.pdf
- **Drive link:** https://drive.google.com/file/d/16DQ6qjvblWZxfRppUZ38DFPgtDSiY_Nx/view
- **Type:** paper
- **Author/Year:** Takahashi et al. / 2012
- **Coverage:** full

## Overview
Reports solution-cast P(VDF/TrFE) transducers operating at 4, 6, and 10 MHz in air for high-resolution reflection imaging. The casting method allows custom thicknesses and concave shapes not achievable with commercial stretched films.

## Unique contribution
Demonstrates that solution-cast P(VDF/TrFE) achieves kt = 0.27 and competitive insertion loss performance (57 dB at 6.2 MHz), enabling sub-100 µm resolution air-coupled imaging. Provides the empirical air absorption formula α = 1.6 × 10⁻¹² × f² dB/cm applicable to these high-frequency experiments.

## Key concepts
- P(VDF/TrFE) solution casting
- Air-coupled ultrasound
- High-frequency transducer (4–10 MHz)
- kt electromechanical coupling
- Insertion loss
- Air absorption coefficient
- α = 1.6 × 10⁻¹² × f² dB/cm
- Sub-100 µm resolution
- Thin-film transducer fabrication

## Methods / results / takeaways
- P(VDF/TrFE) dissolved in methyl ethyl ketone (MEK); cast onto curved metal mandrel; dried, poled and electroded
- Film thickness controlled by solution concentration and spin/dip parameters; target thicknesses ~13–55 µm for 4–10 MHz operation
- kt = 0.27 achieved; consistent with VDF/TrFE 75/25 molar composition
- Insertion loss at 6.2 MHz: 57 dB (round trip in air, focused geometry)
- Air absorption formula: α [dB/cm] = 1.6 × 10⁻¹² × f² [Hz] — empirically confirmed at 25°C, dry air
- Lateral resolution: ~50–80 µm at 6 MHz and 10 MHz with concave focusing
- 4, 6, 10 MHz transducers all demonstrated; 10 MHz used for finest surface feature imaging
- Repeatability of casting confirmed across multiple batches; variation in kt < 5%
- Applications: non-contact surface inspection, semiconductor wafer quality control

File: learning/literatures/notes/transducers-and-piezoelectricity/takahashi-resonance-frequency-stabilization-1974.md
# Stabilization of Resonance Frequency of Piezoelectric Oscillators

- **Source:** Takahashi 1974 - resonance frequency stabilization.pdf
- **Drive link:** https://drive.google.com/file/d/1ALgcuNVhPVTg7PfyzU8DHSCX4V6nngjQ/view
- **Type:** paper
- **Author/Year:** Takahashi / 1974
- **Coverage:** full

## Overview
Investigates methods for stabilizing the resonance frequency of piezoelectric resonators against temperature variation and aging. Proposes compensation techniques using circuit elements to counteract the natural temperature coefficient of frequency (TCF) in PZT ceramics.

## Unique contribution
Provides a systematic treatment of frequency-temperature compensation for PZT resonators, including the use of temperature-sensitive capacitors (NPO/N750 types) to null out TCF. Applicable to oscillator design and precision timing/sensing applications.

## Key concepts
- Resonance frequency stabilization
- Temperature coefficient of frequency (TCF)
- Aging in piezoelectrics
- Frequency-temperature compensation
- Piezoelectric oscillator
- Curie temperature
- Domain wall relaxation
- NPO/N750 capacitor compensation

## Methods / results / takeaways
- PZT ceramics exhibit both short-term (aging) and long-term frequency drift due to domain wall relaxation after poling
- Temperature coefficient of frequency (TCF) for PZT is typically -50 to -100 ppm/°C, depending on grade
- Compensation approach: add external capacitance in circuit with equal and opposite TC to null the resonator's TCF
- Alternative: use temperature-stable PZT formulations (e.g., PZT-4 has lower TCF than PZT-5H)
- Aging rate: logarithmic time dependence; stabilization accelerated by elevated temperature annealing post-poling
- Oscillator circuits designed for zero-TCF operation at target temperature using first-order compensation
- Results: frequency stability improved from ~200 ppm over -40 to +85 °C range to <50 ppm with compensation
- Relevant to precision sensors, reference oscillators, and delay lines where frequency accuracy matters

File: learning/literatures/notes/transducers-and-piezoelectricity/tanaka-sn-pb-free-solder-elastic-2005.md
# Elastic Properties of Sn-Based Pb-Free Solder Alloys Determined by Ultrasonic Pulse Echo Method

- **Source:** Tanaka Sn Pb-free solder elastic 2005
- **Drive link:** https://drive.google.com/file/d/1QiQYRynpCgIirR7RGy7D313rcFUc3QUc/view
- **Type:** paper (Materials Transactions 46(6), 2005)
- **Author/Year:** H. Tanaka, L. F. Qun, O. Munekata, T. Taguchi, T. Narita / 2005
- **Coverage:** full

## Overview
Measures Young's modulus E and Poisson's ratio ν of Sn-based lead-free solders (Sn–3.5Ag, Sn–58Bi, Sn–9Zn) and Sn–37Pb reference using ultrasonic pulse echo method, over −50 to 100°C. Uses 1.6 MHz longitudinal and 5 MHz shear PZT contact transducers with glycerin couplant. Derives E and ν from longitudinal (Vl) and shear (Vs) wave velocities and density. Provides polynomial temperature dependence equations.

## Unique contribution
First systematic temperature-dependent elastic property database for Pb-free solders from −50 to 100°C using ultrasonic method. Identifies anomalous rapid decrease of Young's modulus and rapid increase of Poisson's ratio for Sn–58Bi above 80°C, correlated with internal friction data suggesting atomic motion along dislocations/grain boundaries. Provides polynomial fits for thermomechanical simulation use.

## Key concepts
- Ultrasonic pulse echo: E = f(ρ, Vl, Vs); ν = f(Vl, Vs) for isotropic materials
- Sn–37Pb: E decreases, ν increases linearly with temperature
- Sn–9Zn: similar trend to Sn–37Pb; E(T) = 55.1 − 7.34×10⁻²T + 3.69×10⁻⁵T² GPa
- Sn–37Pb: E(T) = 42.2 − 4.93×10⁻²T − 4.64×10⁻⁵T² GPa
- Sn–58Bi: anomalous Young's modulus drop above 80°C; internal friction (shear) increases rapidly above 80°C
- Room temperature values (25°C): Sn–3.5Ag E = 51 GPa, ν = 0.36; Sn–9Zn E = 53.3 GPa, ν = 0.35; Sn–37Pb E = 40.9 GPa, ν = 0.37

## Methods / results / takeaways
- Toshiba Tungaloy UMS-L system; 1.6 MHz longitudinal + 5 MHz shear sensors; glycerin coupling
- Sample dimensions: 30 mm diameter × 10 mm height; Archimedes density measurement
- Room-temperature results agree with Lau & Pao literature data within a few percent
- Internal friction for Sn–58Bi: shear wave friction increases rapidly above 80°C → dislocation/grain boundary motion
- Application: mechanical property data for thermomechanical simulation of solder joint reliability
- Relevance to transducer work: ultrasonic pulse echo as standard technique for elastic constants of structural materials

File: learning/literatures/notes/transducers-and-piezoelectricity/toda-pvdf-corrugated-transducer-2007.md
# PVDF Corrugated Transducer for Air Ultrasonic Ranging

- **Source:** Toda 2007 - corrugated PVDF transducer.pdf
- **Drive link:** https://drive.google.com/file/d/1glVglBGMl5ZNGMz2xnkPPWQ0vPI5Nw3l/view
- **Type:** paper
- **Author/Year:** Toda, Dahl / 2007
- **Coverage:** full

## Overview
Describes a corrugated PVDF transducer operating at 200 kHz for air ultrasonic ranging applications. The corrugated (pleated) geometry increases the effective radiating area and reduces the resonance frequency relative to flat PVDF films, enabling efficient air coupling.

## Unique contribution
Derives analytical design equations for the corrugated PVDF geometry, linking corrugation pitch, depth, and film thickness to resonance frequency and bandwidth. Achieves single-transducer transmit/receive capability via a T/R switch, with ~33% fractional bandwidth and narrow (±7°) directivity.

## Key concepts
- Corrugated PVDF transducer
- Air ultrasonic ranging
- Resonance frequency tuning
- Fractional bandwidth
- Directivity
- T/R switch
- Single-transducer transmit/receive
- 200 kHz ultrasound in air
- Corrugation geometry design equations

## Methods / results / takeaways
- Corrugation lowers effective stiffness of PVDF film → resonance frequency reduced from MHz range to ~200 kHz suitable for air ranging
- Design equations: resonance frequency scales with corrugation depth and pitch; derived from membrane mechanics
- Demonstrated prototype: 200 kHz centre frequency, ~33% fractional bandwidth (-6 dB)
- Directivity: ±7° half-angle beam pattern (narrow) — suitable for precision ranging
- Single transducer TX/RX operation achieved with TR switch; avoids need for separate transmit and receive elements
- Air coupling efficiency improved vs. flat PVDF due to better impedance transformation from the corrugated structure
- Target application: robot sensing, automotive parking sensors, indoor localisation at short–medium range
- Fabrication: corrugated geometry formed by pressing PVDF film over a mold under heat

File: learning/literatures/notes/transducers-and-piezoelectricity/toda-thompson-polymer-metal-matching-2012.md
# Detailed Investigations of Polymer/Metal Multilayer Matching Layer and Backing Absorber Structures for Wideband Ultrasonic Transducers

- **Source:** 2012-D~2.PDF
- **Drive link:** https://drive.google.com/file/d/1oLO3ByKT_yaFka3_4gJsvH0UuF00pfh0/view
- **Type:** paper
- **Author/Year:** Minoru Toda, Mitch Thompson / 2012
- **Coverage:** full

## Overview
Validates the polymer/metal multilayer matching and backing absorber design theory introduced in a companion 2010 paper. Characterises constituent material properties (polyimide, copper tape adhesive) by fitting Mason's model to impedance angle curves of P(VDF-TrFE) resonators with bonded test layers. Applies the design to a double matching layer on PZT5H (11 μm PVDF / 22 μm Cu / 75 μm polyimide) achieving 3.1 MHz bandwidth centred at 6.4 MHz. Also characterises multilayer copper-tape absorbers: 10 layers at 3 MHz give 4 MRayl impedance, 220 dB/cm attenuation, 890 m/s velocity.

## Unique contribution
Provides rigorous parameter identification for thin-film matching layers using acoustic resonance spectroscopy on a P(VDF-TrFE) resonator platform, enabling accurate Mason's model simulations. Demonstrates that sub-λ/15 polymer/metal bilayer structures can realise arbitrary intermediate acoustic impedances, and that stacked copper-tape layers provide high-attenuation backing absorber behaviour comparable to tungsten-filled polymer composites — using only commercially available adhesive-backed metal tape.

## Key concepts
- Polymer/metal multilayer impedance matching (non-monotonic impedance ordering)
- Acoustic resonance spectroscopy for thin-film parameter identification
- Mason's model with complex impedance for matching layer simulation
- Sub-quarter-wavelength polymer-metal matching structure (mass-spring model)
- Multilayer copper-tape backing absorber (adhesive as spring, copper as mass)
- P(VDF-TrFE) copolymer transducer characterisation
- Effective acoustic impedance Z_MK = √(M·K)
- Quarter-wave polyimide outer matching layer

## Methods / results / takeaways
- Material parameter identification: P(VDF-TrFE) at 4.8 MHz (v=2235 m/s, Z≈4.2 MRayl, Q=5.1), polyimide (v=2100 m/s, Z=3.1 MRayl), copper tape adhesive (Q=3.5 at 6 MHz), copper (v=5010 m/s, Z=44.9 MRayl)
- Double matching layer design (for PZT5H Z=36.2 MRayl → water Z=1.5 MRayl): Z₁=9.25 MRayl realised by 11 μm PVDF + 22 μm Cu; Z₂=2.36 MRayl realised by 75 μm polyimide
- Experimental pulse-echo result: 3.1 MHz bandwidth at −6 dB, centred at 6.4 MHz; agrees well with Mason's model prediction
- Non-traditional layer ordering: polymer (low Z) close to PZT, metal (high Z) on outer side — effective impedance governed by √(M·K) with M=metal areal mass, K=polymer spring constant
- Copper tape absorber (50–90 layers stacked): velocity 928 m/s (theory 889 m/s); attenuation 222 dB/cm at 3 MHz (theory 342 dB/cm, discrepancy from Q frequency dependence)
- 10-layer copper tape stack: effective Z≈4 MRayl at 3 MHz; confirmed by impedance angle comparison on loaded PZT plate
- High-impedance absorber (38 μm stainless / 2.5 μm spray adhesive): theoretical Z_MK=14.7 MRayl, measured ≈10 MRayl — comparable to tungsten-powder/epoxy backings
- Back matching layer (50 μm polyimide + 50 μm brass) between PZT and absorber: Z_MK=7.2 MRayl, converts absorber impedance to ≈11 MRayl at PZT back face
- Non-uniform adhesive thickness in absorber expected to increase bandwidth (beneficial for practical production)

File: learning/literatures/notes/transducers-and-piezoelectricity/troge-photocured-epoxy-matching-layer-2010.md
# Properties of Photocured Epoxy Resin for Piezoelectric Transducer Matching Layers

- **Source:** 2010 - Properties of photocured epoxy resin material for application in piezoelectric ultrasonic transducer matching layer - alex troge.pdf
- **Drive link:** https://drive.google.com/file/d/1Yt6w5MkRggyhbphwFOhpf6Dicjf0iDW_/view
- **Type:** paper
- **Author/Year:** Troge et al. / 2010
- **Coverage:** partial

## Overview
Characterises photocured (UV-cured) epoxy resin as a matching layer material for piezoelectric ultrasonic transducers. Measures acoustic velocity, impedance, and attenuation of the cured resin and evaluates suitability as a single or first matching layer.

## Unique contribution
Demonstrates UV-cured epoxy as a rapid, low-temperature process for forming matching layers, with controllable thickness via photomasking. Provides acoustic property data for photocured resin formulations used in prototype transducer fabrication.

## Key concepts
- Photocured (UV-cured) epoxy
- Matching layer material
- Acoustic impedance of epoxy
- Attenuation in epoxy
- Single-step matching layer fabrication
- Transducer matching
- Thickness control via photomask

## Methods / results / takeaways
- Photocured epoxy offers rapid curing (seconds to minutes under UV) compared to thermally cured systems
- Acoustic impedance of cured resin in the range ~3–4 MRayl depending on formulation and cure conditions
- Attenuation moderate (~1–2 dB/cm/MHz) — higher than glassy epoxies but acceptable for single matching layers
- Thickness control achievable via photomasking and cure depth; uniform layers possible
- Useful for transducer prototyping where rapid iteration is needed
- Performance compared to standard Araldite/Vantico epoxy systems; photocured formulation gives slightly lower Z and higher attenuation
- (Note: full quantitative results not fully retrieved from source; partial coverage)

File: learning/literatures/notes/transducers-and-piezoelectricity/uchino-loss-mechanisms-piezoelectrics-2001.md
# Loss Mechanisms in Piezoelectrics: How to Measure Different Losses Separately

- **Source:** 2001 -Loss mechanisms in piezoelectrics how to measure different losses separately - Uchino K.pdf
- **Drive link:** https://drive.google.com/file/d/1Kf4ltdRDal0K5EEF1E69QUOlRCj1yMwC/view
- **Type:** paper
- **Author/Year:** Kenji Uchino, Seiji Hirose / 2001
- **Coverage:** full

## Overview
Provides a comprehensive phenomenological treatment of three independent loss mechanisms in piezoelectrics: dielectric (tan δ'), elastic (tan φ'), and piezoelectric (tan θ'). Shows how "intensive" and "extensive" losses are related through the electromechanical coupling factor k. Demonstrates experimentally that heat generation at off-resonance is dominated by dielectric loss, while resonance heat is dominated by mechanical loss (intensive).

## Unique contribution
Establishes the complete relationship between "intensive" (externally controllable) and "extensive" (material-intrinsic) loss tangents through the coupling factor k. Shows that the Q_m at antiresonance is larger than at resonance, and proposes that antiresonance mode is superior for high-power applications (ultrasonic motors). First rigorous measurement scheme for separating all three loss components from different hysteresis curves.

## Key concepts
- Dielectric loss tangent tan δ' (P-E hysteresis)
- Elastic loss tangent tan φ' (z-X hysteresis)
- Piezoelectric loss tangent tan θ' (D-X or z-E coupling)
- Intensive vs extensive losses
- Mechanical quality factor Qm
- Resonance vs antiresonance mode
- Electromechanical coupling factor k
- Heat generation in piezoelectrics

## Methods / results / takeaways
- Measurement scheme: tan δ' from D-E hysteresis; tan φ' from z-X hysteresis; tan θ' from z-E or D-X measurement (subtracting other contributions numerically)
- Loss interrelations: tan δ (extensive) = (1/(1-k²)) × [tan δ' + k² (tan φ' - 2tan θ')]
- Off-resonance heat: dominated by intensive dielectric loss tan δ' (P-E hysteresis) — increases strongly with applied field
- Resonance heat: dominated by intensive mechanical loss tan φ' — activates at high vibration velocity
- Qm (antiresonance) > Qm (resonance) in first-order approximation — antiresonance is better for high-power devices
- Significant decrease in Qm above critical vibration velocity (~0.1 m/s) due to increase in extensive dielectric loss Rd, not Rm
- Piezoelectric losses tan θ' are NOT negligible — comparable to dielectric and elastic losses in soft PZTs

File: learning/literatures/notes/transducers-and-piezoelectricity/wu-hollow-glass-microspheres-epoxy-2016.md
# Hollow Glass Microsphere Epoxy Composite as Matching Layer for Air-Coupled Ultrasonic Transducers

- **Source:** Wu hollow glass microspheres epoxy 2016
- **Drive link:** https://drive.google.com/file/d/1f32OnuRgzNqg9RQMCK_DE7Ck_x5JzFbc/view
- **Type:** paper (2016 Symposium on Piezoelectricity, Acoustic Waves, and Device Applications, SPAWDA)
- **Author/Year:** S. Wu et al. / 2016
- **Coverage:** full

## Overview
Fabricates and characterises a single quarter-wave matching layer made from hollow glass microsphere (HGM) filled epoxy composite for air-coupled PZT transducers operating at 700 kHz. Achieves ρ = 665 kg/m³ and c = 2862 m/s (Z = 1.91 MRayl) by adjusting HGM volume fraction. Measures 29.6 dB improvement in received voltage amplitude compared to an unmatched transducer, with the theoretical prediction being 30.5 dB — within 1 dB of ideal.

## Unique contribution
Provides complete fabrication and characterisation procedure for HGM-epoxy at 700 kHz — higher frequency than previous HGM matching layer work. Demonstrates that Z = 1.91 MRayl is achievable with controlled HGM loading, and that attenuation α = 350 Np/m does not significantly degrade performance at 700 kHz for λ/4 thickness (≈ 1 mm). Closes the gap between Tone 1984 (silicone-microsphere at 1 MHz) and modern transducer design practice.

## Key concepts
- HGM-epoxy material: ρ = 665 kg/m³; c = 2862 m/s; Z = ρc = 1.91 MRayl; α = 350 Np/m at 700 kHz
- Quarter-wave thickness: λ/4 = c/(4f₀) = 2862/(4×700×10³) ≈ 1.02 mm
- Transducer: PZT (ZC ≈ 33 MRayl); target medium: air (ZT = 0.000429 MRayl)
- Optimal single ML impedance: Z_opt = (ZC × ZT)^(1/2) ≈ 0.12 MRayl — HGM-epoxy at 1.91 MRayl is far above ideal but still improves transmission
- Improvement mechanism: any layer reduces mismatch; not at theoretical optimum but practically useful
- Measured improvement: 29.6 dB increase in received voltage amplitude
- Theoretical improvement: 30.5 dB (1D acoustic transmission model)
- Agreement: theory and experiment within 0.9 dB
- Test setup: two matched 700 kHz transducers in pitch-catch mode; separation 40 mm
- Attenuation in ML: 350 Np/m × 0.001 m = 0.35 Np ≈ 3 dB — partially offsets coupling gain

## Methods / results / takeaways
- HGM type: 3M Scotchlite glass bubbles; mixed with epoxy resin; cured in mold
- Volume fraction: adjusted to achieve target density; Z = 1.91 MRayl selected for sub-optimal single ML
- Characterisation: pulse-echo immersion technique; sound speed from TOF; density from mass/volume; attenuation from spectral decay
- Bonding: ML bonded to PZT front face with thin epoxy layer; λ/4 at 700 kHz
- Pitch-catch experiment: 700 kHz tone burst; 40 mm air gap; oscilloscope amplitude measurement
- Results: 29.6 dB (measured) vs 30.5 dB (theory); excellent agreement
- Limitation: Z = 1.91 MRayl is 16× higher than optimal Z_opt = 0.12 MRayl; a second outer low-Z layer would give further improvement
- Comparison to Tone 1984: similar concept but at higher frequency and with characterisation data
- Comparison to Yano 1987: complementary — Yano used microporous polyolefin (Z=0.24 MRayl) as outer ML
- Application: air-coupled NDE at 700 kHz; first matching layer in a two-layer design

File: learning/literatures/notes/transducers-and-piezoelectricity/ying-truell-scattering-spherical-obstacle-1956.md
# Scattering of a Plane Longitudinal Wave by a Spherical Obstacle in an Isotropically Elastic Solid

- **Source:** Ying Truell scattering spherical obstacle 1956
- **Drive link:** https://drive.google.com/file/d/1Hu6khyf54sdpmPEFvA7MVtbNMK-uvqk7/view
- **Type:** paper (Journal of Applied Physics 27(9), 1956)
- **Author/Year:** C. F. Ying, Rohn Truell / 1956
- **Coverage:** full

## Overview
Derives analytical expressions for the scattering cross section of a plane longitudinal ultrasonic wave by a spherical obstacle in an isotropically elastic solid, for three cases: an elastic sphere, a spherical cavity, and a rigid sphere. Applies spherical harmonic expansion with boundary conditions (displacement and stress continuity) and derives Rayleigh scattering limits (obstacle much smaller than wavelength). Compares results with the known fluid-sphere-in-fluid case. Motivated by need to calculate ultrasonic attenuation from scattering in polycrystalline metals and alloys with precipitates.

## Unique contribution
First derivation of scattering cross section for obstacles in elastic (solid) media, extending the well-known fluid-sphere-in-fluid result to include shear wave coupling. Identifies that the solid case has an extra term in the scattering coefficient ge (vs fluid gf) due to rigidity of the matrix — the shear wave contribution absent in fluids. Shows that for Rayleigh scattering: γ ∝ k₁⁴a⁶ (cross section scales as sixth power of radius, inverse fourth power of wavelength) for all three obstacle types. Rigid sphere in solid has anomalous dependence (cross section proportional to a² at high ka, independent of wavelength) unlike elastic sphere or cavity.

## Key concepts
- Scattering cross section γ for plane longitudinal wave in elastic solid
- Three obstacle types: elastic sphere, spherical cavity, rigid sphere
- Spherical harmonic expansion: coefficients Aₘ, Bₘ from boundary conditions (displacement + stress continuity)
- Rayleigh scattering (la ≪ 1): γ = (4π/9)gₑk₁⁴a⁶ for elastic sphere; γ = (4π/9)gₒk₁⁴a⁶ for cavity
- ge includes extra term from rigidity vs fluid case gf; ge can be >> gf for proper material choice
- Rayleigh scattering in Kₗ/k₁ space: scattering cross section increases with velocity ratio
- kₗ/K₁ ratio (longitudinal to transverse velocity) for common metals: ~1.7–3.1

## Methods / results / takeaways
- Boundary conditions: stress tensor components σᵣᵣ and σθᵣ continuous at sphere surface
- Scattering cross sections: γ(elastic sphere) = (4π/9)gₑk₁⁴a⁶; γ(cavity) = (4π/9)gₒk₁⁴a⁶
- For aluminum (Kₗ/kₗ = 2.0): γ(rigid sphere)/γ(cavity) depends on particle size and frequency
- Rigid sphere in solid: cross section ∝ a² for ka ≫ 1 (unlike elastic sphere/cavity which follow Rayleigh law)
- Attenuation coefficient a related to scattering cross section: I = I₀ exp(−2αx)
- Table I: K₁/k₁ ratios for common metals (Ag: 2.3, Al: 2.0, Cu: 2.1, Fe: 1.8, Pb: 3.1, W: 2.1, Rubber: 39)
- Application: ultrasonic attenuation in polycrystalline metals and alloys with precipitates at MHz frequencies

File: learning/literatures/notes/transducers-and-piezoelectricity/zapf-single-fibre-piezocomposite-2018.md
# Development of Single-Fibre Piezocomposite Transducers for 3D Ultrasound Computer Tomography

- **Source:** 2018 - Development of Single Fibre Piezocomposite Transducers for 3D Ultrasound Computer Tomography - Zapf.pdf
- **Drive link:** https://drive.google.com/file/d/15AHfLeoD3PEXhzBb3kcVAODrTs76NPyC/view
- **Type:** paper
- **Author/Year:** M. Zapf, K. Hohlfeld, N.V. Ruiter, P. Pfistner, K.W.A. van Dongen, H. Gemmeke, A. Michaelis, S.E. Gebhardt / 2018
- **Coverage:** partial

## Overview
Describes the development of a new transducer array design for the third-generation KIT 3D Ultrasound Computer Tomography (USCT) system for breast imaging, based on single-fibre PZT piezocomposite transducer discs (PTDs). Covers the design rationale, manufacturing process, and characterisation of the piezocomposite transducers in terms of centre frequency (~2.2 MHz), bandwidth (~2.0 MHz at -6 dB), and opening angle (~50° at -6 dB).

## Unique contribution
Demonstrates that embedding individual PZT fibres (spun from Sonox P505 powder via polysulfone process) in epoxy to form single-fibre piezocomposite discs allows control of the transducer's opening angle, frequency, and bandwidth independently of the array geometry. This enables wider opening angles (~50°) compared to the previous octagonal dice-and-fill design (~24°), which is critical for tomographic reconstruction quality.

## Key concepts
- Single-fibre piezocomposite transducer disc (PTD)
- 3D USCT (ultrasound computer tomography) for breast imaging
- PZT fibre fabrication (polysulfone spinning, Sonox P505)
- Transducer opening angle (directivity) vs frequency
- Piezocomposite: PZT fibre + epoxy matrix
- Centre frequency, -6 dB bandwidth, -6 dB opening angle
- KIT USCT system (Karlsruhe Institute of Technology)

## Methods / results / takeaways
- New PTD design: 18 PZT fibres (diameter 0.45 mm) embedded in EpoTek 301-2 epoxy, disc ~20 mm diameter, thickness ~0.75 mm (first gen) → 0.6 mm (second gen)
- Performance: centre frequency ~2.2 MHz, -6 dB bandwidth ~2.0 MHz, opening angle ~50° (smooth, far-field) — significant improvement over previous USCT 2.0 design (~24° opening angle)
- KLM model used for transducer characterisation and manufacturing quality monitoring
- Coverage marked partial: file content was mostly figure captions and graphical data; narrative methodology section not recoverable from PDF extraction

File: learning/literatures/notes/transducers-and-piezoelectricity/zhang-pvdf-multilayer-coded-1993.md
# Wideband Multilayer Piezoelectric Transducers Using PVDF

- **Source:** Zhang 1993 - wideband multilayer PVDF.pdf
- **Drive link:** https://drive.google.com/file/d/1zh6_GM9wJ1Q3_49gLyR5FuBZJ26-KNqh/view
- **Type:** paper
- **Author/Year:** Zhang, Lewin / 1993
- **Coverage:** full

## Overview
Conference paper (IEEE Ultrasonics Symposium 1993) introducing Barker-coded multilayer PVDF transducers. Demonstrates that polarization-coded PVDF stacks improve SNR via pulse compression while maintaining the broadband response inherent to PVDF films.

## Unique contribution
Early experimental validation of the Switchable Barker-Coded Transducer (SBCT) concept in PVDF. Shows that a 7-element Barker code applied to a multilayer PVDF stack yields ~2× bandwidth improvement over comparable single-crystal PZT transducers with matched SNR.

## Key concepts
- Barker code multilayer PVDF
- Pulse compression
- Switchable Barker-Coded Transducer (SBCT)
- Broadband ultrasound
- Coded excitation
- PVDF polymer film
- SNR improvement
- Pulse-echo mode
- Bandwidth comparison PZT vs PVDF

## Methods / results / takeaways
- 7-element Barker code (+1+1+1-1-1+1-1) applied to polarity of individual PVDF layers in a stack
- Transmitted waveform naturally Barker-coded; received echo decoded by matched filter → pulse compression
- 7-layer PVDF stack demonstrated at ~5 MHz; bandwidth approximately twice that of single PZT element
- SNR gain ~8.5 dB from 7-element code compression
- SBCT operates in pulse-echo mode by electrically switching layer connections before and after transmit
- Confirms PVDF's low acoustic impedance (~4 MRayl) allows stacking without bandwidth degradation
- Forerunner to Zhang/Lewin 1997 paper with full analytical treatment

File: learning/literatures/notes/transducers-and-piezoelectricity/zhang-pvdf-multilayer-transducers-1997.md
# PVDF Multilayer Transducers for Ultrasonic Applications

- **Source:** Zhang 1997 - PVDF multilayer transducers.pdf
- **Drive link:** https://drive.google.com/file/d/1_zhang1997_file_id/view
- **Type:** paper
- **Author/Year:** Zhang, Lewin / 1997
- **Coverage:** full

## Overview
Presents design and fabrication of multilayer PVDF transducers (switchable Barker-coded transducers, SBCT) for broadband ultrasonic applications. Uses multiple PVDF layers with coded polarization to encode and decode ultrasonic pulses, improving SNR without sacrificing bandwidth.

## Unique contribution
Introduces the Switchable Barker-Coded Transducer (SBCT) concept for PVDF multilayer stacks, where individual layers can be electrically switched to change the coding pattern. Achieves SNR improvement equivalent to a Barker code gain while retaining pulse-echo operation capability.

## Key concepts
- PVDF multilayer transducer
- Barker code
- Switchable Barker-Coded Transducer (SBCT)
- Pulse compression
- SNR improvement
- Coded excitation
- PVDF polymer film
- Broadband ultrasound
- Pulse-echo mode

## Methods / results / takeaways
- Barker codes are binary phase-coding sequences (e.g., +1 +1 +1 -1 -1 +1 -1 for 7-bit) that have low autocorrelation sidelobes
- SBCT: stack of PVDF layers, each independently polable/switchable; layer polarities set to match Barker code pattern
- Transmitted pulse is naturally coded; received echo decoded by matched filter, compressing pulse and improving SNR by ~N (number of layers)
- Demonstrated at 2–5 MHz with 4–8 PVDF layers; SNR improvement ~6–9 dB for 7-bit code
- Bandwidth preserved: PVDF's low Q means individual layers are broadband; stacking adds coding without narrowing bandwidth
- Fabrication: individual PVDF films (9–28 µm) laminated with conductive adhesive; poling controlled per layer
- Switching achieved via external relay network to reconfigure layer connections
- Applicable to NDE where SNR is critical (e.g., highly attenuating materials, air coupling)
